Repository: kkarimi62/polyGNN

# Prediction of Steel Nanohardness using Graph Neural Networks

This repository contains code and resources for predicting nanoscale hardness in polycrystalline metals using Graph Neural Networks (GNNs). The methods and models presented here are based on the research paper titled **"Prediction of steel nanohardness by using graph neural networks on surface polycrystallinity maps"**, published in *Scripta Materialia* ([Karimi et al. Scripta Materialia, 234:115559, 2023](https://doi.org/10.1016/j.scriptamat.2023.115559)).

## Overview

Nanoscale hardness in polycrystalline steels is influenced by microstructural features such as grain orientations and neighboring grain properties. This project uses GNNs to predict nanohardness from electron backscatter diffraction (EBSD) maps of 310S steel surfaces, focusing on grain-scale load-displacement curves.

## Key Features

- **Graph Neural Network Model:** Trained on grain centers as graph nodes to predict nanohardness based on microstructural descriptors.
- **Microstructural Descriptors:** Includes grain size, shape factors, and neighboring grain properties.
- **Nanoindentation Data:** Load-displacement curves used for training the model.

## Usage

1. **Prepare Data:**
   - Ensure you have EBSD maps and nanoindentation data in the correct format.
   - Place your data files in the `data/` directory.

2. **Train the Model:**
   ```bash
   python train_gnn.py --data_dir data/ --epochs 100 --batch_size 32

File: data/loadCurves/loadDepth_GrainID_1001_LoadID9_IndentLabel_14.txt
# Depth(nm)	Force(mN)
2.875e+00	1.010e-02
3.469e+00	2.755e-02
5.182e+00	4.510e-02
8.116e+00	6.290e-02
1.153e+01	8.055e-02
1.498e+01	9.793e-02
1.744e+01	1.159e-01
2.071e+01	1.333e-01
2.304e+01	1.508e-01
2.577e+01	1.682e-01
2.698e+01	1.857e-01
2.874e+01	2.032e-01
3.028e+01	2.208e-01
3.153e+01	2.381e-01
3.427e+01	2.560e-01
3.816e+01	2.734e-01
4.160e+01	2.912e-01
4.344e+01	3.088e-01
4.408e+01	3.261e-01
4.419e+01	3.437e-01
4.541e+01	3.612e-01
4.725e+01	3.791e-01
4.971e+01	3.969e-01
5.380e+01	4.144e-01
5.649e+01	4.323e-01
5.829e+01	4.500e-01
5.987e+01	4.673e-01
6.104e+01	4.847e-01
6.266e+01	5.019e-01
6.382e+01	5.200e-01
6.440e+01	5.374e-01
6.558e+01	5.549e-01
6.668e+01	5.722e-01
6.790e+01	5.895e-01
6.947e+01	6.069e-01
7.126e+01	6.245e-01
7.236e+01	6.419e-01
7.382e+01	6.594e-01
7.466e+01	6.768e-01
7.688e+01	6.943e-01
7.910e+01	7.117e-01
8.065e+01	7.293e-01
8.174e+01	7.471e-01
8.497e+01	7.648e-01
8.789e+01	7.822e-01
8.822e+01	7.998e-01
8.849e+01	8.172e-01
8.886e+01	8.348e-01
8.913e+01	8.521e-01
9.040e+01	8.698e-01
9.209e+01	8.877e-01
9.350e+01	9.055e-01
9.506e+01	9.230e-01
9.540e+01	9.406e-01
9.589e+01	9.584e-01
9.648e+01	9.764e-01
9.880e+01	9.937e-01
1.014e+02	1.012e+00
1.033e+02	1.029e+00
1.042e+02	1.048e+00
1.044e+02	1.065e+00
1.058e+02	1.083e+00
1.074e+02	1.101e+00
1.081e+02	1.118e+00
1.082e+02	1.136e+00
1.096e+02	1.153e+00
1.100e+02	1.171e+00
1.110e+02	1.188e+00
1.125e+02	1.206e+00
1.132e+02	1.223e+00
1.132e+02	1.241e+00
1.137e+02	1.258e+00
1.155e+02	1.276e+00
1.177e+02	1.293e+00
1.198e+02	1.311e+00
1.220e+02	1.329e+00
1.231e+02	1.347e+00
1.232e+02	1.365e+00
1.235e+02	1.382e+00
1.245e+02	1.400e+00
1.243e+02	1.417e+00
1.254e+02	1.435e+00
1.261e+02	1.452e+00
1.268e+02	1.470e+00
1.281e+02	1.487e+00
1.292e+02	1.505e+00
1.313e+02	1.523e+00
1.319e+02	1.540e+00
1.323e+02	1.558e+00
1.324e+02	1.575e+00
1.330e+02	1.593e+00
1.341e+02	1.611e+00
1.348e+02	1.628e+00
1.350e+02	1.646e+00
1.351e+02	1.663e+00
1.360e+02	1.680e+00
1.373e+02	1.698e+00
1.379e+02	1.716e+00
1.381e+02	1.733e+00
1.386e+02	1.750e+00
1.428e+02	1.750e+00
1.426e+02	1.721e+00
1.430e+02	1.693e+00
1.425e+02	1.664e+00
1.422e+02	1.636e+00
1.424e+02	1.607e+00
1.422e+02	1.578e+00
1.421e+02	1.550e+00
1.420e+02	1.521e+00
1.418e+02	1.493e+00
1.420e+02	1.464e+00
1.413e+02	1.436e+00
1.412e+02	1.407e+00
1.411e+02	1.379e+00
1.406e+02	1.350e+00
1.405e+02	1.321e+00
1.403e+02	1.292e+00
1.405e+02	1.263e+00
1.403e+02	1.235e+00
1.400e+02	1.207e+00
1.400e+02	1.179e+00
1.397e+02	1.150e+00
1.395e+02	1.122e+00
1.392e+02	1.093e+00
1.392e+02	1.065e+00
1.391e+02	1.036e+00
1.389e+02	1.008e+00
1.386e+02	9.789e-01
1.381e+02	9.506e-01
1.382e+02	9.219e-01
1.379e+02	8.937e-01
1.376e+02	8.651e-01
1.369e+02	8.365e-01
1.370e+02	8.078e-01
1.367e+02	7.795e-01
1.372e+02	7.511e-01
1.368e+02	7.224e-01
1.362e+02	6.938e-01
1.356e+02	6.654e-01
1.356e+02	6.368e-01
1.350e+02	6.082e-01
1.350e+02	5.796e-01
1.352e+02	5.512e-01
1.350e+02	5.227e-01
1.344e+02	4.943e-01
1.341e+02	4.663e-01
1.337e+02	4.379e-01
1.338e+02	4.094e-01
1.337e+02	3.810e-01
1.329e+02	3.522e-01
1.325e+02	3.240e-01
1.323e+02	2.951e-01
1.319e+02	2.667e-01
1.316e+02	2.382e-01
1.315e+02	2.096e-01
1.310e+02	1.813e-01
1.309e+02	1.740e-01
1.272e+02	1.740e-01
1.269e+02	1.457e-01
1.261e+02	1.172e-01
1.264e+02	8.884e-02
1.258e+02	6.055e-02
1.253e+02	3.174e-02
1.242e+02	3.459e-03
1.234e+02	0.000e+00

File: data/loadCurves/loadDepth_GrainID_1009_LoadID0_IndentLabel_15.txt
# Depth(nm)	Force(mN)
3.630e+00	9.083e-03
8.694e+00	5.847e-02
1.686e+01	1.082e-01
2.257e+01	1.594e-01
2.805e+01	2.097e-01
3.378e+01	2.641e-01
3.878e+01	3.137e-01
4.416e+01	3.628e-01
4.829e+01	4.129e-01
5.300e+01	4.646e-01
5.876e+01	5.142e-01
6.286e+01	5.663e-01
6.680e+01	6.165e-01
7.002e+01	6.666e-01
7.369e+01	7.161e-01
7.731e+01	7.660e-01
8.136e+01	8.163e-01
8.432e+01	8.663e-01
8.822e+01	9.161e-01
9.056e+01	9.671e-01
9.431e+01	1.017e+00
9.800e+01	1.068e+00
1.014e+02	1.119e+00
1.062e+02	1.169e+00
1.085e+02	1.219e+00
1.109e+02	1.269e+00
1.130e+02	1.321e+00
1.159e+02	1.371e+00
1.194e+02	1.421e+00
1.220e+02	1.471e+00
1.248e+02	1.522e+00
1.273e+02	1.571e+00
1.298e+02	1.621e+00
1.331e+02	1.671e+00
1.358e+02	1.722e+00
1.374e+02	1.771e+00
1.399e+02	1.821e+00
1.434e+02	1.871e+00
1.461e+02	1.921e+00
1.484e+02	1.971e+00
1.510e+02	2.020e+00
1.533e+02	2.070e+00
1.567e+02	2.121e+00
1.601e+02	2.171e+00
1.639e+02	2.222e+00
1.662e+02	2.272e+00
1.677e+02	2.321e+00
1.684e+02	2.371e+00
1.697e+02	2.422e+00
1.731e+02	2.472e+00
1.761e+02	2.522e+00
1.787e+02	2.571e+00
1.811e+02	2.621e+00
1.827e+02	2.672e+00
1.834e+02	2.723e+00
1.841e+02	2.772e+00
1.859e+02	2.822e+00
1.886e+02	2.872e+00
1.911e+02	2.921e+00
1.939e+02	2.971e+00
1.955e+02	3.021e+00
1.970e+02	3.072e+00
1.992e+02	3.122e+00
2.016e+02	3.171e+00
2.033e+02	3.221e+00
2.055e+02	3.271e+00
2.074e+02	3.321e+00
2.090e+02	3.371e+00
2.124e+02	3.421e+00
2.149e+02	3.471e+00
2.167e+02	3.522e+00
2.186e+02	3.571e+00
2.203e+02	3.621e+00
2.211e+02	3.671e+00
2.226e+02	3.721e+00
2.244e+02	3.771e+00
2.260e+02	3.821e+00
2.272e+02	3.871e+00
2.288e+02	3.921e+00
2.304e+02	3.971e+00
2.318e+02	4.021e+00
2.347e+02	4.071e+00
2.360e+02	4.121e+00
2.379e+02	4.173e+00
2.399e+02	4.222e+00
2.419e+02	4.272e+00
2.433e+02	4.322e+00
2.457e+02	4.372e+00
2.471e+02	4.422e+00
2.481e+02	4.472e+00
2.502e+02	4.522e+00
2.519e+02	4.572e+00
2.535e+02	4.622e+00
2.547e+02	4.672e+00
2.563e+02	4.722e+00
2.581e+02	4.772e+00
2.595e+02	4.822e+00
2.605e+02	4.873e+00
2.622e+02	4.923e+00
2.635e+02	4.973e+00
2.648e+02	5.022e+00
2.669e+02	5.072e+00
2.683e+02	5.122e+00
2.697e+02	5.174e+00
2.712e+02	5.224e+00
2.725e+02	5.273e+00
2.741e+02	5.323e+00
2.763e+02	5.374e+00
2.773e+02	5.426e+00
2.795e+02	5.476e+00
2.811e+02	5.527e+00
2.827e+02	5.578e+00
2.838e+02	5.628e+00
2.846e+02	5.678e+00
2.866e+02	5.728e+00
2.878e+02	5.778e+00
2.894e+02	5.828e+00
2.912e+02	5.879e+00
2.922e+02	5.930e+00
2.943e+02	5.980e+00
2.959e+02	6.029e+00
2.976e+02	6.079e+00
2.989e+02	6.129e+00
3.004e+02	6.180e+00
3.016e+02	6.229e+00
3.029e+02	6.280e+00
3.050e+02	6.331e+00
3.071e+02	6.381e+00
3.074e+02	6.431e+00
3.083e+02	6.481e+00
3.099e+02	6.531e+00
3.111e+02	6.582e+00
3.124e+02	6.633e+00
3.149e+02	6.683e+00
3.163e+02	6.733e+00
3.178e+02	6.783e+00
3.191e+02	6.833e+00
3.202e+02	6.883e+00
3.217e+02	6.935e+00
3.232e+02	6.986e+00
3.245e+02	7.036e+00
3.257e+02	7.086e+00
3.271e+02	7.136e+00
3.286e+02	7.187e+00
3.299e+02	7.237e+00
3.311e+02	7.288e+00
3.325e+02	7.338e+00
3.336e+02	7.389e+00
3.350e+02	7.439e+00
3.365e+02	7.490e+00
3.378e+02	7.539e+00
3.395e+02	7.589e+00
3.404e+02	7.640e+00
3.420e+02	7.690e+00
3.435e+02	7.741e+00
3.447e+02	7.791e+00
3.460e+02	7.841e+00
3.474e+02	7.891e+00
3.488e+02	7.941e+00
3.498e+02	7.992e+00
3.509e+02	8.043e+00
3.528e+02	8.093e+00
3.534e+02	8.143e+00
3.548e+02	8.193e+00
3.561e+02	8.244e+00
3.574e+02	8.294e+00
3.581e+02	8.345e+00
3.599e+02	8.396e+00
3.611e+02	8.447e+00
3.623e+02	8.498e+00
3.636e+02	8.548e+00
3.649e+02	8.599e+00
3.657e+02	8.651e+00
3.669e+02	8.701e+00
3.674e+02	8.751e+00
3.688e+02	8.801e+00
3.704e+02	8.851e+00
3.708e+02	8.902e+00
3.720e+02	8.954e+00
3.734e+02	9.003e+00
3.746e+02	9.053e+00
3.755e+02	9.104e+00
3.768e+02	9.153e+00
3.779e+02	9.203e+00
3.795e+02	9.253e+00
3.804e+02	9.304e+00
3.809e+02	9.354e+00
3.817e+02	9.405e+00
3.826e+02	9.455e+00
3.842e+02	9.506e+00
3.851e+02	9.557e+00
3.859e+02	9.607e+00
3.872e+02	9.659e+00
3.877e+02	9.709e+00
3.887e+02	9.761e+00
3.892e+02	9.811e+00
3.901e+02	9.862e+00
3.910e+02	9.911e+00
3.917e+02	9.961e+00
3.927e+02	1.000e+01
3.979e+02	1.000e+01
3.979e+02	9.900e+00
3.974e+02	9.801e+00
3.973e+02	9.704e+00
3.973e+02	9.607e+00
3.970e+02	9.510e+00
3.966e+02	9.413e+00
3.963e+02	9.314e+00
3.961e+02	9.217e+00
3.961e+02	9.119e+00
3.958e+02	9.021e+00
3.957e+02	8.924e+00
3.952e+02	8.826e+00
3.949e+02	8.729e+00
3.951e+02	8.631e+00
3.951e+02	8.532e+00
3.946e+02	8.435e+00
3.943e+02	8.338e+00
3.940e+02	8.241e+00
3.939e+02	8.143e+00
3.936e+02	8.045e+00
3.931e+02	7.947e+00
3.930e+02	7.850e+00
3.931e+02	7.753e+00
3.930e+02	7.655e+00
3.926e+02	7.558e+00
3.922e+02	7.461e+00
3.916e+02	7.364e+00
3.914e+02	7.267e+00
3.916e+02	7.170e+00
3.911e+02	7.073e+00
3.909e+02	6.975e+00
3.909e+02	6.876e+00
3.904e+02	6.779e+00
3.901e+02	6.679e+00
3.898e+02	6.581e+00
3.898e+02	6.483e+00
3.893e+02	6.386e+00
3.892e+02	6.287e+00
3.893e+02	6.189e+00
3.884e+02	6.091e+00
3.885e+02	5.994e+00
3.882e+02	5.894e+00
3.878e+02	5.797e+00
3.879e+02	5.699e+00
3.871e+02	5.603e+00
3.867e+02	5.506e+00
3.869e+02	5.408e+00
3.865e+02	5.310e+00
3.865e+02	5.213e+00
3.859e+02	5.114e+00
3.857e+02	5.018e+00
3.854e+02	4.919e+00
3.854e+02	4.822e+00
3.850e+02	4.724e+00
3.847e+02	4.626e+00
3.840e+02	4.529e+00
3.832e+02	4.433e+00
3.839e+02	4.335e+00
3.834e+02	4.238e+00
3.828e+02	4.139e+00
3.828e+02	4.042e+00
3.829e+02	3.944e+00
3.825e+02	3.845e+00
3.820e+02	3.747e+00
3.819e+02	3.648e+00
3.814e+02	3.551e+00
3.807e+02	3.454e+00
3.808e+02	3.357e+00
3.804e+02	3.259e+00
3.800e+02	3.161e+00
3.798e+02	3.063e+00
3.791e+02	2.966e+00
3.784e+02	2.870e+00
3.787e+02	2.772e+00
3.783e+02	2.674e+00
3.778e+02	2.576e+00
3.778e+02	2.479e+00
3.771e+02	2.382e+00
3.765e+02	2.286e+00
3.766e+02	2.189e+00
3.761e+02	2.090e+00
3.756e+02	1.994e+00
3.750e+02	1.894e+00
3.746e+02	1.795e+00
3.746e+02	1.698e+00
3.744e+02	1.599e+00
3.737e+02	1.500e+00
3.730e+02	1.403e+00
3.727e+02	1.306e+00
3.722e+02	1.207e+00
3.715e+02	1.109e+00
3.711e+02	1.011e+00
3.708e+02	9.991e-01
3.710e+02	9.991e-01
3.707e+02	9.013e-01
3.703e+02	8.045e-01
3.698e+02	7.073e-01
3.696e+02	6.092e-01
3.685e+02	5.134e-01
3.679e+02	4.152e-01
3.667e+02	3.179e-01
3.659e+02	2.206e-01
3.641e+02	1.223e-01
3.598e+02	2.511e-02
3.538e+02	0.000e+00

File: data/loadCurves/loadDepth_GrainID_1009_LoadID1_IndentLabel_15.txt
# Depth(nm)	Force(mN)
3.031e+00	9.993e-03
5.333e+00	4.552e-02
1.130e+01	8.101e-02
1.759e+01	1.173e-01
2.208e+01	1.541e-01
2.603e+01	1.888e-01
3.005e+01	2.247e-01
3.393e+01	2.599e-01
3.723e+01	2.946e-01
4.100e+01	3.297e-01
4.496e+01	3.652e-01
4.960e+01	3.999e-01
5.309e+01	4.362e-01
5.638e+01	4.714e-01
5.896e+01	5.059e-01
6.121e+01	5.420e-01
6.358e+01	5.774e-01
6.701e+01	6.123e-01
7.122e+01	6.470e-01
7.403e+01	6.840e-01
7.742e+01	7.186e-01
8.007e+01	7.537e-01
8.242e+01	7.885e-01
8.348e+01	8.236e-01
8.635e+01	8.589e-01
9.051e+01	8.937e-01
9.202e+01	9.290e-01
9.319e+01	9.636e-01
9.604e+01	9.985e-01
9.840e+01	1.033e+00
1.014e+02	1.070e+00
1.039e+02	1.105e+00
1.058e+02	1.140e+00
1.099e+02	1.176e+00
1.134e+02	1.211e+00
1.152e+02	1.246e+00
1.169e+02	1.281e+00
1.189e+02	1.316e+00
1.204e+02	1.351e+00
1.212e+02	1.386e+00
1.228e+02	1.421e+00
1.250e+02	1.456e+00
1.257e+02	1.491e+00
1.268e+02	1.526e+00
1.287e+02	1.562e+00
1.318e+02	1.598e+00
1.340e+02	1.632e+00
1.372e+02	1.667e+00
1.399e+02	1.702e+00
1.415e+02	1.737e+00
1.438e+02	1.772e+00
1.459e+02	1.808e+00
1.469e+02	1.844e+00
1.480e+02	1.879e+00
1.492e+02	1.914e+00
1.500e+02	1.949e+00
1.535e+02	1.984e+00
1.568e+02	2.019e+00
1.585e+02	2.054e+00
1.594e+02	2.089e+00
1.602e+02	2.125e+00
1.606e+02	2.160e+00
1.618e+02	2.194e+00
1.641e+02	2.229e+00
1.664e+02	2.264e+00
1.683e+02	2.299e+00
1.701e+02	2.335e+00
1.721e+02	2.370e+00
1.728e+02	2.406e+00
1.738e+02	2.441e+00
1.752e+02	2.477e+00
1.757e+02	2.513e+00
1.769e+02	2.548e+00
1.780e+02	2.583e+00
1.789e+02	2.618e+00
1.807e+02	2.653e+00
1.828e+02	2.688e+00
1.849e+02	2.723e+00
1.866e+02	2.759e+00
1.883e+02	2.794e+00
1.893e+02	2.829e+00
1.903e+02	2.864e+00
1.910e+02	2.899e+00
1.929e+02	2.934e+00
1.943e+02	2.969e+00
1.953e+02	3.004e+00
1.959e+02	3.039e+00
1.970e+02	3.074e+00
1.984e+02	3.109e+00
2.003e+02	3.144e+00
2.025e+02	3.179e+00
2.042e+02	3.214e+00
2.050e+02	3.249e+00
2.061e+02	3.284e+00
2.066e+02	3.319e+00
2.077e+02	3.354e+00
2.089e+02	3.389e+00
2.096e+02	3.425e+00
2.100e+02	3.459e+00
2.107e+02	3.494e+00
2.131e+02	3.529e+00
2.145e+02	3.564e+00
2.170e+02	3.600e+00
2.186e+02	3.634e+00
2.201e+02	3.669e+00
2.204e+02	3.704e+00
2.210e+02	3.739e+00
2.218e+02	3.775e+00
2.224e+02	3.811e+00
2.237e+02	3.846e+00
2.248e+02	3.882e+00
2.257e+02	3.917e+00
2.277e+02	3.952e+00
2.296e+02	3.988e+00
2.308e+02	4.024e+00
2.312e+02	4.059e+00
2.318e+02	4.095e+00
2.328e+02	4.131e+00
2.336e+02	4.166e+00
2.349e+02	4.202e+00
2.366e+02	4.237e+00
2.374e+02	4.272e+00
2.383e+02	4.307e+00
2.395e+02	4.343e+00
2.411e+02	4.378e+00
2.425e+02	4.414e+00
2.436e+02	4.449e+00
2.451e+02	4.486e+00
2.469e+02	4.521e+00
2.479e+02	4.556e+00
2.486e+02	4.591e+00
2.492e+02	4.626e+00
2.501e+02	4.661e+00
2.513e+02	4.696e+00
2.518e+02	4.731e+00
2.528e+02	4.766e+00
2.533e+02	4.801e+00
2.546e+02	4.836e+00
2.560e+02	4.871e+00
2.574e+02	4.906e+00
2.592e+02	4.942e+00
2.602e+02	4.977e+00
2.614e+02	5.013e+00
2.621e+02	5.048e+00
2.633e+02	5.084e+00
2.653e+02	5.119e+00
2.661e+02	5.155e+00
2.670e+02	5.191e+00
2.688e+02	5.226e+00
2.698e+02	5.262e+00
2.705e+02	5.297e+00
2.712e+02	5.333e+00
2.728e+02	5.368e+00
2.730e+02	5.403e+00
2.737e+02	5.439e+00
2.742e+02	5.473e+00
2.751e+02	5.509e+00
2.759e+02	5.544e+00
2.773e+02	5.579e+00
2.787e+02	5.615e+00
2.797e+02	5.651e+00
2.804e+02	5.686e+00
2.813e+02	5.722e+00
2.824e+02	5.757e+00
2.833e+02	5.792e+00
2.847e+02	5.828e+00
2.858e+02	5.863e+00
2.869e+02	5.898e+00
2.878e+02	5.934e+00
2.882e+02	5.969e+00
2.894e+02	6.005e+00
2.903e+02	6.041e+00
2.909e+02	6.077e+00
2.924e+02	6.112e+00
2.932e+02	6.147e+00
2.940e+02	6.182e+00
2.959e+02	6.217e+00
2.969e+02	6.252e+00
2.976e+02	6.287e+00
2.987e+02	6.323e+00
2.993e+02	6.359e+00
2.999e+02	6.394e+00
3.007e+02	6.429e+00
3.012e+02	6.464e+00
3.023e+02	6.500e+00
3.034e+02	6.535e+00
3.045e+02	6.570e+00
3.049e+02	6.606e+00
3.055e+02	6.641e+00
3.065e+02	6.676e+00
3.069e+02	6.712e+00
3.078e+02	6.747e+00
3.084e+02	6.782e+00
3.088e+02	6.818e+00
3.095e+02	6.853e+00
3.099e+02	6.888e+00
3.105e+02	6.923e+00
3.112e+02	6.958e+00
3.121e+02	6.994e+00
3.129e+02	7.000e+00
3.166e+02	7.000e+00
3.165e+02	6.931e+00
3.161e+02	6.861e+00
3.159e+02	6.792e+00
3.163e+02	6.721e+00
3.158e+02	6.653e+00
3.154e+02	6.585e+00
3.149e+02	6.516e+00
3.151e+02	6.447e+00
3.150e+02	6.378e+00
3.150e+02	6.310e+00
3.147e+02	6.242e+00
3.142e+02	6.173e+00
3.141e+02	6.105e+00
3.139e+02	6.036e+00
3.137e+02	5.968e+00
3.136e+02	5.900e+00
3.134e+02	5.832e+00
3.135e+02	5.762e+00
3.132e+02	5.695e+00
3.128e+02	5.626e+00
3.130e+02	5.557e+00
3.127e+02	5.489e+00
3.124e+02	5.421e+00
3.122e+02	5.353e+00
3.120e+02	5.285e+00
3.116e+02	5.216e+00
3.116e+02	5.148e+00
3.112e+02	5.080e+00
3.113e+02	5.011e+00
3.112e+02	4.943e+00
3.112e+02	4.875e+00
3.105e+02	4.806e+00
3.104e+02	4.737e+00
3.103e+02	4.669e+00
3.101e+02	4.602e+00
3.098e+02	4.534e+00
3.097e+02	4.464e+00
3.092e+02	4.396e+00
3.094e+02	4.327e+00
3.089e+02	4.258e+00
3.089e+02	4.190e+00
3.088e+02	4.121e+00
3.082e+02	4.051e+00
3.082e+02	3.983e+00
3.078e+02	3.914e+00
3.080e+02	3.844e+00
3.074e+02	3.774e+00
3.075e+02	3.707e+00
3.070e+02	3.639e+00
3.069e+02	3.570e+00
3.068e+02	3.503e+00
3.067e+02	3.435e+00
3.064e+02	3.366e+00
3.062e+02	3.298e+00
3.056e+02	3.228e+00
3.058e+02	3.160e+00
3.053e+02	3.091e+00
3.052e+02	3.023e+00
3.049e+02	2.956e+00
3.048e+02	2.888e+00
3.045e+02	2.819e+00
3.041e+02	2.749e+00
3.040e+02	2.679e+00
3.038e+02	2.609e+00
3.032e+02	2.539e+00
3.031e+02	2.472e+00
3.032e+02	2.404e+00
3.024e+02	2.336e+00
3.021e+02	2.269e+00
3.020e+02	2.201e+00
3.021e+02	2.133e+00
3.017e+02	2.063e+00
3.014e+02	1.993e+00
3.012e+02	1.925e+00
3.006e+02	1.857e+00
3.009e+02	1.788e+00
3.005e+02	1.719e+00
3.002e+02	1.652e+00
2.997e+02	1.583e+00
2.997e+02	1.514e+00
2.997e+02	1.447e+00
2.992e+02	1.380e+00
2.991e+02	1.311e+00
2.983e+02	1.243e+00
2.978e+02	1.175e+00
2.978e+02	1.107e+00
2.966e+02	1.038e+00
2.969e+02	9.683e-01
2.970e+02	9.003e-01
2.965e+02	8.321e-01
2.961e+02	7.641e-01
2.958e+02	6.990e-01
2.946e+02	6.990e-01
2.950e+02	6.310e-01
2.951e+02	5.637e-01
2.950e+02	4.945e-01
2.945e+02	4.269e-01
2.940e+02	3.584e-01
2.937e+02	2.901e-01
2.932e+02	2.223e-01
2.930e+02	1.530e-01
2.923e+02	8.528e-02
2.911e+02	1.767e-02
2.902e+02	0.000e+00

File: data/loadCurves/loadDepth_GrainID_1015_LoadID3_IndentLabel_15.txt
# Depth(nm)	Force(mN)
3.238e+00	9.078e-03
7.303e+00	5.425e-02
1.519e+01	1.000e-01
2.096e+01	1.469e-01
2.651e+01	1.921e-01
3.249e+01	2.380e-01
3.687e+01	2.825e-01
4.189e+01	3.272e-01
4.781e+01	3.729e-01
5.111e+01	4.181e-01
5.413e+01	4.667e-01
5.779e+01	5.119e-01
6.169e+01	5.590e-01
6.701e+01	6.042e-01
7.210e+01	6.491e-01
7.494e+01	6.947e-01
7.974e+01	7.398e-01
8.296e+01	7.844e-01
8.516e+01	8.293e-01
8.799e+01	8.752e-01
9.084e+01	9.201e-01
9.245e+01	9.649e-01
9.578e+01	1.010e+00
9.803e+01	1.056e+00
1.023e+02	1.103e+00
1.050e+02	1.147e+00
1.092e+02	1.192e+00
1.120e+02	1.237e+00
1.143e+02	1.282e+00
1.163e+02	1.326e+00
1.178e+02	1.371e+00
1.200e+02	1.416e+00
1.219e+02	1.461e+00
1.238e+02	1.506e+00
1.271e+02	1.551e+00
1.297e+02	1.597e+00
1.318e+02	1.641e+00
1.352e+02	1.686e+00
1.376e+02	1.731e+00
1.393e+02	1.777e+00
1.410e+02	1.822e+00
1.428e+02	1.867e+00
1.454e+02	1.911e+00
1.476e+02	1.956e+00
1.493e+02	2.001e+00
1.508e+02	2.046e+00
1.528e+02	2.091e+00
1.560e+02	2.137e+00
1.589e+02	2.181e+00
1.604e+02	2.226e+00
1.625e+02	2.271e+00
1.644e+02	2.316e+00
1.656e+02	2.361e+00
1.675e+02	2.406e+00
1.699e+02	2.452e+00
1.719e+02	2.497e+00
1.736e+02	2.542e+00
1.753e+02	2.586e+00
1.766e+02	2.631e+00
1.790e+02	2.676e+00
1.802e+02	2.721e+00
1.817e+02	2.766e+00
1.832e+02	2.811e+00
1.845e+02	2.856e+00
1.859e+02	2.902e+00
1.876e+02	2.946e+00
1.889e+02	2.992e+00
1.900e+02	3.037e+00
1.917e+02	3.081e+00
1.930e+02	3.127e+00
1.951e+02	3.173e+00
1.964e+02	3.217e+00
1.974e+02	3.262e+00
1.987e+02	3.307e+00
1.999e+02	3.352e+00
2.017e+02	3.397e+00
2.028e+02	3.442e+00
2.036e+02	3.487e+00
2.047e+02	3.532e+00
2.060e+02	3.577e+00
2.067e+02	3.624e+00
2.073e+02	3.670e+00
2.085e+02	3.716e+00
2.093e+02	3.762e+00
2.106e+02	3.806e+00
2.115e+02	3.851e+00
2.120e+02	3.897e+00
2.125e+02	3.941e+00
2.138e+02	3.986e+00
2.140e+02	4.031e+00
2.147e+02	4.076e+00
2.154e+02	4.121e+00
2.162e+02	4.168e+00
2.166e+02	4.213e+00
2.173e+02	4.258e+00
2.180e+02	4.303e+00
2.189e+02	4.349e+00
2.197e+02	4.394e+00
2.205e+02	4.439e+00
2.209e+02	4.483e+00
2.215e+02	4.500e+00
2.244e+02	4.500e+00
2.246e+02	4.425e+00
2.242e+02	4.350e+00
2.238e+02	4.276e+00
2.236e+02	4.204e+00
2.234e+02	4.131e+00
2.232e+02	4.058e+00
2.229e+02	3.985e+00
2.226e+02	3.912e+00
2.226e+02	3.839e+00
2.223e+02	3.767e+00
2.221e+02	3.695e+00
2.216e+02	3.622e+00
2.216e+02	3.548e+00
2.210e+02	3.475e+00
2.210e+02	3.402e+00
2.207e+02	3.329e+00
2.203e+02	3.255e+00
2.199e+02	3.182e+00
2.194e+02	3.110e+00
2.193e+02	3.036e+00
2.191e+02	2.961e+00
2.189e+02	2.888e+00
2.187e+02	2.815e+00
2.183e+02	2.742e+00
2.183e+02	2.669e+00
2.180e+02	2.595e+00
2.177e+02	2.522e+00
2.176e+02	2.449e+00
2.170e+02	2.376e+00
2.167e+02	2.302e+00
2.165e+02	2.227e+00
2.162e+02	2.153e+00
2.157e+02	2.078e+00
2.154e+02	2.005e+00
2.153e+02	1.932e+00
2.146e+02	1.859e+00
2.146e+02	1.783e+00
2.137e+02	1.710e+00
2.136e+02	1.638e+00
2.129e+02	1.564e+00
2.126e+02	1.491e+00
2.126e+02	1.417e+00
2.121e+02	1.344e+00
2.117e+02	1.271e+00
2.113e+02	1.199e+00
2.110e+02	1.126e+00
2.106e+02	1.052e+00
2.100e+02	9.779e-01
2.096e+02	9.052e-01
2.091e+02	8.318e-01
2.089e+02	7.586e-01
2.084e+02	6.860e-01
2.078e+02	6.140e-01
2.073e+02	5.416e-01
2.066e+02	4.688e-01
2.059e+02	4.491e-01
2.039e+02	4.491e-01
2.037e+02	3.769e-01
2.031e+02	3.043e-01
2.024e+02	2.299e-01
2.017e+02	1.554e-01
2.009e+02	8.305e-02
1.998e+02	9.997e-03
1.986e+02	0.000e+00

File: data/loadCurves/loadDepth_GrainID_1024_LoadID7_IndentLabel_15.txt
# Depth(nm)	Force(mN)
2.413e+00	9.062e-03
4.025e+00	3.360e-02
6.190e+00	5.949e-02
1.048e+01	8.532e-02
1.639e+01	1.105e-01
1.933e+01	1.363e-01
2.262e+01	1.614e-01
2.583e+01	1.862e-01
2.932e+01	2.113e-01
3.123e+01	2.362e-01
3.367e+01	2.611e-01
3.669e+01	2.859e-01
3.981e+01	3.112e-01
4.317e+01	3.362e-01
4.548e+01	3.612e-01
4.874e+01	3.862e-01
5.031e+01	4.115e-01
5.221e+01	4.373e-01
5.492e+01	4.621e-01
5.570e+01	4.874e-01
5.940e+01	5.131e-01
6.056e+01	5.394e-01
6.359e+01	5.648e-01
6.529e+01	5.900e-01
6.776e+01	6.151e-01
7.016e+01	6.401e-01
7.235e+01	6.651e-01
7.577e+01	6.898e-01
7.693e+01	7.149e-01
7.852e+01	7.401e-01
8.045e+01	7.649e-01
8.125e+01	7.901e-01
8.339e+01	8.155e-01
8.554e+01	8.405e-01
8.897e+01	8.652e-01
9.087e+01	8.901e-01
9.262e+01	9.156e-01
9.394e+01	9.405e-01
9.453e+01	9.651e-01
9.511e+01	9.902e-01
9.610e+01	1.016e+00
9.784e+01	1.041e+00
9.978e+01	1.066e+00
1.020e+02	1.091e+00
1.033e+02	1.116e+00
1.046e+02	1.141e+00
1.067e+02	1.166e+00
1.084e+02	1.191e+00
1.097e+02	1.216e+00
1.114e+02	1.241e+00
1.131e+02	1.266e+00
1.159e+02	1.291e+00
1.180e+02	1.316e+00
1.197e+02	1.341e+00
1.214e+02	1.366e+00
1.218e+02	1.391e+00
1.237e+02	1.415e+00
1.243e+02	1.440e+00
1.254e+02	1.465e+00
1.259e+02	1.490e+00
1.274e+02	1.515e+00
1.307e+02	1.540e+00
1.316e+02	1.565e+00
1.321e+02	1.590e+00
1.328e+02	1.615e+00
1.337e+02	1.640e+00
1.352e+02	1.665e+00
1.354e+02	1.690e+00
1.366e+02	1.715e+00
1.380e+02	1.740e+00
1.395e+02	1.765e+00
1.414e+02	1.790e+00
1.426e+02	1.815e+00
1.432e+02	1.840e+00
1.439e+02	1.865e+00
1.462e+02	1.890e+00
1.483e+02	1.916e+00
1.504e+02	1.941e+00
1.511e+02	1.966e+00
1.518e+02	1.991e+00
1.523e+02	2.016e+00
1.537e+02	2.041e+00
1.557e+02	2.066e+00
1.586e+02	2.092e+00
1.598e+02	2.117e+00
1.608e+02	2.142e+00
1.614e+02	2.168e+00
1.618e+02	2.193e+00
1.623e+02	2.218e+00
1.635e+02	2.243e+00
1.655e+02	2.268e+00
1.664e+02	2.293e+00
1.672e+02	2.318e+00
1.679e+02	2.343e+00
1.680e+02	2.369e+00
1.686e+02	2.394e+00
1.682e+02	2.419e+00
1.687e+02	2.444e+00
1.698e+02	2.471e+00
1.701e+02	2.496e+00
1.703e+02	2.500e+00
1.763e+02	2.500e+00
1.762e+02	2.457e+00
1.758e+02	2.416e+00
1.757e+02	2.374e+00
1.755e+02	2.332e+00
1.753e+02	2.292e+00
1.748e+02	2.251e+00
1.746e+02	2.210e+00
1.747e+02	2.169e+00
1.743e+02	2.128e+00
1.740e+02	2.088e+00
1.739e+02	2.047e+00
1.738e+02	2.007e+00
1.734e+02	1.966e+00
1.727e+02	1.926e+00
1.732e+02	1.885e+00
1.732e+02	1.844e+00
1.724e+02	1.803e+00
1.726e+02	1.763e+00
1.723e+02	1.722e+00
1.724e+02	1.681e+00
1.718e+02	1.640e+00
1.714e+02	1.600e+00
1.716e+02	1.560e+00
1.711e+02	1.519e+00
1.708e+02	1.478e+00
1.709e+02	1.437e+00
1.703e+02	1.395e+00
1.702e+02	1.355e+00
1.702e+02	1.314e+00
1.700e+02	1.274e+00
1.695e+02	1.233e+00
1.694e+02	1.192e+00
1.693e+02	1.151e+00
1.686e+02	1.111e+00
1.679e+02	1.070e+00
1.678e+02	1.029e+00
1.679e+02	9.884e-01
1.676e+02	9.476e-01
1.674e+02	9.062e-01
1.672e+02	8.655e-01
1.666e+02	8.248e-01
1.661e+02	7.840e-01
1.661e+02	7.432e-01
1.654e+02	7.029e-01
1.654e+02	6.619e-01
1.649e+02	6.205e-01
1.650e+02	5.801e-01
1.642e+02	5.397e-01
1.642e+02	4.996e-01
1.643e+02	4.583e-01
1.635e+02	4.179e-01
1.633e+02	3.769e-01
1.630e+02	3.356e-01
1.630e+02	2.945e-01
1.620e+02	2.537e-01
1.620e+02	2.491e-01
1.609e+02	2.491e-01
1.598e+02	2.083e-01
1.598e+02	1.680e-01
1.597e+02	1.275e-01
1.593e+02	8.583e-02
1.580e+02	4.521e-02
1.566e+02	4.689e-03
1.562e+02	0.000e+00

File: data/loadCurves/loadDepth_GrainID_1027_LoadID8_IndentLabel_15.txt
# Depth(nm)	Force(mN)
3.064e+00	9.189e-03
4.457e+00	2.924e-02
7.446e+00	4.998e-02
1.075e+01	7.038e-02
1.392e+01	9.038e-02
1.730e+01	1.103e-01
2.010e+01	1.313e-01
2.247e+01	1.511e-01
2.607e+01	1.709e-01
2.894e+01	1.908e-01
3.093e+01	2.111e-01
3.380e+01	2.310e-01
3.646e+01	2.508e-01
3.801e+01	2.708e-01
3.976e+01	2.908e-01
4.153e+01	3.112e-01
4.418e+01	3.311e-01
4.570e+01	3.513e-01
4.706e+01	3.712e-01
4.865e+01	3.910e-01
5.157e+01	4.107e-01
5.418e+01	4.312e-01
5.519e+01	4.510e-01
5.748e+01	4.708e-01
6.052e+01	4.908e-01
6.207e+01	5.108e-01
6.330e+01	5.313e-01
6.376e+01	5.512e-01
6.506e+01	5.710e-01
6.784e+01	5.907e-01
7.001e+01	6.108e-01
7.182e+01	6.310e-01
7.230e+01	6.515e-01
7.445e+01	6.715e-01
7.819e+01	6.916e-01
8.072e+01	7.123e-01
8.148e+01	7.321e-01
8.194e+01	7.520e-01
8.479e+01	7.720e-01
8.779e+01	7.919e-01
8.858e+01	8.122e-01
8.900e+01	8.320e-01
8.952e+01	8.520e-01
9.131e+01	8.724e-01
9.254e+01	8.924e-01
9.517e+01	9.129e-01
9.844e+01	9.331e-01
9.903e+01	9.533e-01
9.965e+01	9.731e-01
1.012e+02	9.937e-01
1.019e+02	1.013e+00
1.030e+02	1.034e+00
1.041e+02	1.054e+00
1.042e+02	1.074e+00
1.049e+02	1.094e+00
1.058e+02	1.114e+00
1.062e+02	1.134e+00
1.077e+02	1.154e+00
1.095e+02	1.174e+00
1.121e+02	1.194e+00
1.140e+02	1.214e+00
1.144e+02	1.235e+00
1.148e+02	1.254e+00
1.145e+02	1.274e+00
1.158e+02	1.294e+00
1.180e+02	1.315e+00
1.188e+02	1.335e+00
1.193e+02	1.355e+00
1.204e+02	1.375e+00
1.213e+02	1.395e+00
1.218e+02	1.415e+00
1.226e+02	1.434e+00
1.233e+02	1.454e+00
1.259e+02	1.474e+00
1.267e+02	1.494e+00
1.280e+02	1.514e+00
1.282e+02	1.534e+00
1.289e+02	1.554e+00
1.297e+02	1.574e+00
1.320e+02	1.594e+00
1.325e+02	1.614e+00
1.349e+02	1.634e+00
1.363e+02	1.654e+00
1.369e+02	1.674e+00
1.374e+02	1.694e+00
1.387e+02	1.714e+00
1.400e+02	1.734e+00
1.419e+02	1.754e+00
1.439e+02	1.774e+00
1.438e+02	1.794e+00
1.443e+02	1.814e+00
1.451e+02	1.834e+00
1.461e+02	1.854e+00
1.466e+02	1.874e+00
1.484e+02	1.894e+00
1.504e+02	1.914e+00
1.507e+02	1.934e+00
1.507e+02	1.954e+00
1.513e+02	1.974e+00
1.517e+02	1.994e+00
1.527e+02	2.000e+00
1.580e+02	2.000e+00
1.579e+02	1.967e+00
1.579e+02	1.935e+00
1.573e+02	1.902e+00
1.574e+02	1.870e+00
1.569e+02	1.838e+00
1.566e+02	1.801e+00
1.568e+02	1.768e+00
1.566e+02	1.736e+00
1.564e+02	1.703e+00
1.564e+02	1.671e+00
1.561e+02	1.638e+00
1.562e+02	1.606e+00
1.555e+02	1.573e+00
1.557e+02	1.541e+00
1.555e+02	1.508e+00
1.554e+02	1.475e+00
1.554e+02	1.443e+00
1.548e+02	1.410e+00
1.547e+02	1.378e+00
1.546e+02	1.346e+00
1.544e+02	1.313e+00
1.539e+02	1.280e+00
1.539e+02	1.247e+00
1.536e+02	1.215e+00
1.536e+02	1.182e+00
1.533e+02	1.149e+00
1.529e+02	1.117e+00
1.528e+02	1.085e+00
1.527e+02	1.052e+00
1.527e+02	1.020e+00
1.522e+02	9.874e-01
1.520e+02	9.548e-01
1.515e+02	9.221e-01
1.512e+02	8.898e-01
1.512e+02	8.574e-01
1.511e+02	8.248e-01
1.509e+02	7.924e-01
1.507e+02	7.593e-01
1.506e+02	7.270e-01
1.502e+02	6.944e-01
1.499e+02	6.619e-01
1.503e+02	6.296e-01
1.497e+02	5.972e-01
1.494e+02	5.648e-01
1.487e+02	5.323e-01
1.486e+02	4.998e-01
1.480e+02	4.669e-01
1.477e+02	4.345e-01
1.476e+02	4.018e-01
1.474e+02	3.689e-01
1.469e+02	3.365e-01
1.462e+02	3.045e-01
1.465e+02	2.722e-01
1.460e+02	2.398e-01
1.453e+02	2.075e-01
1.451e+02	1.991e-01
1.430e+02	1.991e-01
1.424e+02	1.668e-01
1.417e+02	1.339e-01
1.420e+02	1.016e-01
1.413e+02	6.873e-02
1.410e+02	3.623e-02
1.382e+02	4.101e-03
1.352e+02	0.000e+00

File: data/loadCurves/loadDepth_GrainID_1049_LoadID9_IndentLabel_15.txt
# Depth(nm)	Force(mN)
2.599e+00	4.593e-03
3.608e+00	2.175e-02
5.326e+00	3.923e-02
7.043e+00	5.702e-02
1.083e+01	7.416e-02
1.450e+01	9.382e-02
1.657e+01	1.120e-01
1.886e+01	1.293e-01
2.150e+01	1.468e-01
2.386e+01	1.643e-01
2.662e+01	1.818e-01
2.799e+01	1.996e-01
3.028e+01	2.170e-01
3.261e+01	2.349e-01
3.520e+01	2.521e-01
3.670e+01	2.695e-01
3.849e+01	2.869e-01
3.896e+01	3.043e-01
4.042e+01	3.221e-01
4.178e+01	3.401e-01
4.399e+01	3.579e-01
4.554e+01	3.755e-01
4.812e+01	3.929e-01
5.108e+01	4.110e-01
5.302e+01	4.285e-01
5.475e+01	4.460e-01
5.591e+01	4.635e-01
5.702e+01	4.814e-01
5.863e+01	4.989e-01
6.112e+01	5.173e-01
6.322e+01	5.346e-01
6.411e+01	5.521e-01
6.638e+01	5.694e-01
6.881e+01	5.870e-01
7.117e+01	6.048e-01
7.235e+01	6.222e-01
7.391e+01	6.395e-01
7.699e+01	6.570e-01
7.781e+01	6.746e-01
7.783e+01	6.922e-01
7.884e+01	7.102e-01
8.052e+01	7.279e-01
8.107e+01	7.453e-01
8.191e+01	7.628e-01
8.242e+01	7.803e-01
8.378e+01	7.978e-01
8.538e+01	8.153e-01
8.777e+01	8.326e-01
8.916e+01	8.505e-01
9.030e+01	8.678e-01
9.134e+01	8.856e-01
9.234e+01	9.030e-01
9.345e+01	9.211e-01
9.398e+01	9.387e-01
9.487e+01	9.565e-01
9.619e+01	9.739e-01
9.657e+01	9.919e-01
9.922e+01	1.009e+00
1.003e+02	1.027e+00
1.004e+02	1.045e+00
1.017e+02	1.063e+00
1.021e+02	1.080e+00
1.029e+02	1.097e+00
1.047e+02	1.115e+00
1.055e+02	1.132e+00
1.056e+02	1.149e+00
1.060e+02	1.167e+00
1.069e+02	1.184e+00
1.076e+02	1.202e+00
1.080e+02	1.220e+00
1.086e+02	1.237e+00
1.088e+02	1.254e+00
1.103e+02	1.272e+00
1.117e+02	1.289e+00
1.125e+02	1.307e+00
1.134e+02	1.324e+00
1.150e+02	1.342e+00
1.167e+02	1.360e+00
1.185e+02	1.377e+00
1.197e+02	1.395e+00
1.203e+02	1.412e+00
1.207e+02	1.430e+00
1.210e+02	1.447e+00
1.226e+02	1.465e+00
1.235e+02	1.482e+00
1.241e+02	1.500e+00
1.250e+02	1.517e+00
1.257e+02	1.535e+00
1.267e+02	1.553e+00
1.282e+02	1.570e+00
1.286e+02	1.587e+00
1.299e+02	1.605e+00
1.306e+02	1.622e+00
1.311e+02	1.640e+00
1.318e+02	1.657e+00
1.329e+02	1.675e+00
1.334e+02	1.693e+00
1.336e+02	1.710e+00
1.341e+02	1.727e+00
1.348e+02	1.745e+00
1.350e+02	1.750e+00
1.428e+02	1.750e+00
1.429e+02	1.721e+00
1.430e+02	1.692e+00
1.428e+02	1.663e+00
1.429e+02	1.635e+00
1.424e+02	1.606e+00
1.423e+02	1.577e+00
1.422e+02	1.549e+00
1.421e+02	1.520e+00
1.417e+02	1.492e+00
1.417e+02	1.463e+00
1.412e+02	1.434e+00
1.412e+02	1.406e+00
1.411e+02	1.377e+00
1.409e+02	1.349e+00
1.411e+02	1.320e+00
1.406e+02	1.292e+00
1.402e+02	1.263e+00
1.404e+02	1.235e+00
1.403e+02	1.207e+00
1.400e+02	1.178e+00
1.401e+02	1.150e+00
1.398e+02	1.122e+00
1.392e+02	1.093e+00
1.391e+02	1.065e+00
1.390e+02	1.036e+00
1.391e+02	1.008e+00
1.388e+02	9.797e-01
1.380e+02	9.514e-01
1.379e+02	9.231e-01
1.379e+02	8.948e-01
1.381e+02	8.664e-01
1.373e+02	8.379e-01
1.374e+02	8.095e-01
1.371e+02	7.807e-01
1.369e+02	7.518e-01
1.365e+02	7.235e-01
1.363e+02	6.951e-01
1.360e+02	6.666e-01
1.360e+02	6.381e-01
1.357e+02	6.100e-01
1.349e+02	5.812e-01
1.350e+02	5.519e-01
1.346e+02	5.236e-01
1.345e+02	4.950e-01
1.340e+02	4.668e-01
1.339e+02	4.386e-01
1.338e+02	4.102e-01
1.335e+02	3.816e-01
1.334e+02	3.533e-01
1.329e+02	3.253e-01
1.326e+02	2.967e-01
1.324e+02	2.679e-01
1.322e+02	2.394e-01
1.312e+02	2.110e-01
1.305e+02	1.824e-01
1.305e+02	1.745e-01
1.284e+02	1.745e-01
1.285e+02	1.453e-01
1.270e+02	1.162e-01
1.268e+02	8.699e-02
1.265e+02	5.792e-02
1.251e+02	2.875e-02
1.184e+02	0.000e+00

File: data/loadCurves/loadDepth_GrainID_1057_LoadID6_IndentLabel_15.txt
# Depth(nm)	Force(mN)
3.024e+00	7.270e-03
4.950e+00	3.688e-02
8.486e+00	6.821e-02
1.284e+01	9.946e-02
1.767e+01	1.301e-01
2.289e+01	1.633e-01
2.679e+01	1.933e-01
2.976e+01	2.230e-01
3.460e+01	2.530e-01
3.857e+01	2.828e-01
4.274e+01	3.129e-01
4.563e+01	3.426e-01
4.851e+01	3.724e-01
5.145e+01	4.027e-01
5.423e+01	4.340e-01
5.645e+01	4.644e-01
5.970e+01	4.947e-01
6.382e+01	5.255e-01
6.822e+01	5.570e-01
6.983e+01	5.881e-01
7.243e+01	6.188e-01
7.459e+01	6.491e-01
7.609e+01	6.800e-01
7.740e+01	7.100e-01
7.805e+01	7.401e-01
7.975e+01	7.701e-01
8.299e+01	8.000e-01
8.440e+01	8.299e-01
8.673e+01	8.601e-01
9.131e+01	8.900e-01
9.330e+01	9.201e-01
9.486e+01	9.500e-01
9.590e+01	9.801e-01
9.828e+01	1.010e+00
9.980e+01	1.040e+00
1.010e+02	1.071e+00
1.016e+02	1.101e+00
1.026e+02	1.131e+00
1.048e+02	1.161e+00
1.080e+02	1.191e+00
1.113e+02	1.221e+00
1.130e+02	1.250e+00
1.146e+02	1.281e+00
1.170e+02	1.311e+00
1.180e+02	1.341e+00
1.185e+02	1.371e+00
1.198e+02	1.401e+00
1.218e+02	1.431e+00
1.228e+02	1.460e+00
1.248e+02	1.491e+00
1.264e+02	1.522e+00
1.272e+02	1.552e+00
1.280e+02	1.582e+00
1.287e+02	1.612e+00
1.304e+02	1.642e+00
1.335e+02	1.672e+00
1.368e+02	1.702e+00
1.385e+02	1.732e+00
1.395e+02	1.762e+00
1.398e+02	1.792e+00
1.410e+02	1.823e+00
1.421e+02	1.853e+00
1.442e+02	1.883e+00
1.458e+02	1.913e+00
1.479e+02	1.944e+00
1.486e+02	1.974e+00
1.498e+02	2.003e+00
1.512e+02	2.033e+00
1.524e+02	2.063e+00
1.535e+02	2.093e+00
1.548e+02	2.123e+00
1.570e+02	2.153e+00
1.580e+02	2.183e+00
1.594e+02	2.213e+00
1.614e+02	2.243e+00
1.640e+02	2.273e+00
1.656e+02	2.303e+00
1.670e+02	2.333e+00
1.678e+02	2.363e+00
1.686e+02	2.393e+00
1.691e+02	2.423e+00
1.704e+02	2.453e+00
1.721e+02	2.483e+00
1.746e+02	2.513e+00
1.768e+02	2.543e+00
1.788e+02	2.573e+00
1.797e+02	2.603e+00
1.799e+02	2.633e+00
1.803e+02	2.663e+00
1.808e+02	2.693e+00
1.816e+02	2.723e+00
1.832e+02	2.753e+00
1.842e+02	2.783e+00
1.854e+02	2.813e+00
1.867e+02	2.843e+00
1.878e+02	2.873e+00
1.885e+02	2.903e+00
1.893e+02	2.934e+00
1.896e+02	2.964e+00
1.906e+02	2.995e+00
1.909e+02	3.000e+00
1.969e+02	3.000e+00
1.970e+02	2.949e+00
1.969e+02	2.900e+00
1.969e+02	2.852e+00
1.966e+02	2.802e+00
1.964e+02	2.753e+00
1.960e+02	2.704e+00
1.961e+02	2.655e+00
1.959e+02	2.606e+00
1.949e+02	2.557e+00
1.953e+02	2.508e+00
1.950e+02	2.460e+00
1.947e+02	2.410e+00
1.949e+02	2.362e+00
1.943e+02	2.313e+00
1.940e+02	2.263e+00
1.939e+02	2.214e+00
1.938e+02	2.166e+00
1.932e+02	2.118e+00
1.929e+02	2.068e+00
1.930e+02	2.020e+00
1.926e+02	1.970e+00
1.927e+02	1.922e+00
1.921e+02	1.872e+00
1.919e+02	1.824e+00
1.918e+02	1.776e+00
1.912e+02	1.727e+00
1.908e+02	1.678e+00
1.912e+02	1.630e+00
1.908e+02	1.580e+00
1.908e+02	1.530e+00
1.909e+02	1.480e+00
1.899e+02	1.431e+00
1.898e+02	1.382e+00
1.898e+02	1.334e+00
1.893e+02	1.286e+00
1.894e+02	1.238e+00
1.889e+02	1.188e+00
1.882e+02	1.138e+00
1.881e+02	1.090e+00
1.876e+02	1.040e+00
1.877e+02	9.917e-01
1.872e+02	9.425e-01
1.872e+02	8.939e-01
1.868e+02	8.455e-01
1.864e+02	7.964e-01
1.857e+02	7.475e-01
1.851e+02	6.977e-01
1.847e+02	6.479e-01
1.849e+02	5.997e-01
1.847e+02	5.503e-01
1.845e+02	5.017e-01
1.839e+02	4.537e-01
1.837e+02	4.050e-01
1.828e+02	3.565e-01
1.825e+02	3.080e-01
1.819e+02	2.993e-01
1.836e+02	2.993e-01
1.836e+02	2.516e-01
1.837e+02	2.031e-01
1.824e+02	1.538e-01
1.820e+02	1.049e-01
1.812e+02	5.659e-02
1.805e+02	7.876e-03
1.795e+02	0.000e+00

File: data/loadCurves/loadDepth_GrainID_1081_LoadID11_IndentLabel_14.txt
# Depth(nm)	Force(mN)
3.282e+00	1.009e-02
3.904e+00	2.353e-02
5.349e+00	3.620e-02
6.231e+00	4.950e-02
8.616e+00	6.255e-02
1.266e+01	7.513e-02
1.519e+01	8.763e-02
1.658e+01	1.002e-01
1.886e+01	1.131e-01
2.029e+01	1.255e-01
2.155e+01	1.378e-01
2.302e+01	1.503e-01
2.445e+01	1.629e-01
2.627e+01	1.754e-01
2.753e+01	1.878e-01
2.905e+01	2.002e-01
3.127e+01	2.127e-01
3.332e+01	2.252e-01
3.550e+01	2.376e-01
3.682e+01	2.504e-01
3.845e+01	2.630e-01
3.953e+01	2.756e-01
4.102e+01	2.881e-01
4.243e+01	3.006e-01
4.494e+01	3.132e-01
4.686e+01	3.259e-01
4.814e+01	3.383e-01
4.900e+01	3.508e-01
4.955e+01	3.633e-01
4.985e+01	3.757e-01
5.080e+01	3.882e-01
5.242e+01	4.007e-01
5.426e+01	4.135e-01
5.516e+01	4.260e-01
5.637e+01	4.384e-01
5.821e+01	4.509e-01
6.013e+01	4.633e-01
6.257e+01	4.757e-01
6.352e+01	4.883e-01
6.437e+01	5.009e-01
6.496e+01	5.135e-01
6.557e+01	5.265e-01
6.676e+01	5.390e-01
6.708e+01	5.517e-01
6.897e+01	5.642e-01
7.100e+01	5.767e-01
7.280e+01	5.895e-01
7.367e+01	6.021e-01
7.450e+01	6.148e-01
7.445e+01	6.272e-01
7.541e+01	6.396e-01
7.622e+01	6.520e-01
7.777e+01	6.645e-01
7.942e+01	6.769e-01
8.118e+01	6.892e-01
8.328e+01	7.020e-01
8.504e+01	7.145e-01
8.686e+01	7.270e-01
8.783e+01	7.395e-01
8.820e+01	7.521e-01
8.870e+01	7.647e-01
8.874e+01	7.770e-01
8.916e+01	7.894e-01
9.044e+01	8.021e-01
9.050e+01	8.147e-01
9.065e+01	8.272e-01
9.065e+01	8.396e-01
9.152e+01	8.520e-01
9.230e+01	8.644e-01
9.354e+01	8.770e-01
9.398e+01	8.893e-01
9.599e+01	9.020e-01
9.612e+01	9.145e-01
9.694e+01	9.272e-01
9.685e+01	9.396e-01
9.870e+01	9.520e-01
9.928e+01	9.643e-01
9.940e+01	9.770e-01
1.003e+02	9.896e-01
1.013e+02	1.002e+00
1.020e+02	1.015e+00
1.028e+02	1.028e+00
1.035e+02	1.040e+00
1.033e+02	1.053e+00
1.047e+02	1.065e+00
1.058e+02	1.078e+00
1.058e+02	1.090e+00
1.069e+02	1.102e+00
1.070e+02	1.115e+00
1.087e+02	1.128e+00
1.101e+02	1.140e+00
1.107e+02	1.153e+00
1.113e+02	1.165e+00
1.116e+02	1.178e+00
1.121e+02	1.190e+00
1.124e+02	1.203e+00
1.131e+02	1.215e+00
1.133e+02	1.228e+00
1.136e+02	1.240e+00
1.148e+02	1.250e+00
1.209e+02	1.250e+00
1.207e+02	1.229e+00
1.207e+02	1.209e+00
1.207e+02	1.188e+00
1.206e+02	1.168e+00
1.205e+02	1.148e+00
1.198e+02	1.128e+00
1.191e+02	1.107e+00
1.199e+02	1.087e+00
1.198e+02	1.067e+00
1.198e+02	1.047e+00
1.196e+02	1.026e+00
1.193e+02	1.006e+00
1.193e+02	9.859e-01
1.189e+02	9.657e-01
1.188e+02	9.454e-01
1.191e+02	9.253e-01
1.190e+02	9.047e-01
1.188e+02	8.846e-01
1.180e+02	8.639e-01
1.179e+02	8.437e-01
1.174e+02	8.232e-01
1.178e+02	8.028e-01
1.177e+02	7.827e-01
1.173e+02	7.620e-01
1.174e+02	7.411e-01
1.171e+02	7.204e-01
1.169e+02	7.000e-01
1.169e+02	6.797e-01
1.169e+02	6.595e-01
1.160e+02	6.393e-01
1.160e+02	6.191e-01
1.155e+02	5.985e-01
1.154e+02	5.781e-01
1.152e+02	5.572e-01
1.149e+02	5.369e-01
1.149e+02	5.162e-01
1.146e+02	4.961e-01
1.147e+02	4.755e-01
1.146e+02	4.552e-01
1.143e+02	4.348e-01
1.143e+02	4.146e-01
1.138e+02	3.944e-01
1.139e+02	3.740e-01
1.136e+02	3.533e-01
1.133e+02	3.330e-01
1.127e+02	3.127e-01
1.127e+02	2.925e-01
1.128e+02	2.721e-01
1.122e+02	2.519e-01
1.122e+02	2.312e-01
1.118e+02	2.108e-01
1.119e+02	1.905e-01
1.109e+02	1.703e-01
1.105e+02	1.500e-01
1.106e+02	1.297e-01
1.102e+02	1.240e-01
1.073e+02	1.240e-01
1.072e+02	1.038e-01
1.073e+02	8.348e-02
1.068e+02	6.305e-02
1.063e+02	4.269e-02
1.054e+02	2.213e-02
1.029e+02	1.403e-03
1.026e+02	0.000e+00

File: data/loadCurves/loadDepth_GrainID_1081_LoadID11_IndentLabel_15.txt
# Depth(nm)	Force(mN)
2.924e+00	1.009e-02
3.672e+00	2.248e-02
5.192e+00	3.503e-02
6.214e+00	4.789e-02
6.781e+00	6.076e-02
1.004e+01	7.322e-02
1.407e+01	8.564e-02
1.672e+01	9.858e-02
1.817e+01	1.114e-01
1.966e+01	1.238e-01
2.109e+01	1.363e-01
2.201e+01	1.487e-01
2.396e+01	1.613e-01
2.594e+01	1.737e-01
2.834e+01	1.864e-01
2.974e+01	1.988e-01
3.123e+01	2.116e-01
3.243e+01	2.242e-01
3.431e+01	2.368e-01
3.433e+01	2.491e-01
3.622e+01	2.619e-01
3.789e+01	2.746e-01
3.998e+01	2.869e-01
4.138e+01	2.993e-01
4.298e+01	3.117e-01
4.540e+01	3.240e-01
4.656e+01	3.364e-01
4.715e+01	3.488e-01
4.845e+01	3.616e-01
5.018e+01	3.741e-01
5.253e+01	3.866e-01
5.384e+01	3.992e-01
5.537e+01	4.120e-01
5.583e+01	4.244e-01
5.810e+01	4.367e-01
5.943e+01	4.494e-01
6.060e+01	4.618e-01
6.117e+01	4.743e-01
6.246e+01	4.871e-01
6.449e+01	4.994e-01
6.597e+01	5.118e-01
6.733e+01	5.249e-01
6.821e+01	5.374e-01
6.904e+01	5.499e-01
7.001e+01	5.626e-01
7.110e+01	5.755e-01
7.140e+01	5.880e-01
7.210e+01	6.005e-01
7.285e+01	6.131e-01
7.402e+01	6.257e-01
7.452e+01	6.382e-01
7.539e+01	6.505e-01
7.586e+01	6.630e-01
7.744e+01	6.757e-01
7.922e+01	6.882e-01
8.122e+01	7.008e-01
8.313e+01	7.133e-01
8.436e+01	7.258e-01
8.447e+01	7.384e-01
8.502e+01	7.510e-01
8.531e+01	7.635e-01
8.678e+01	7.761e-01
8.903e+01	7.886e-01
9.199e+01	8.012e-01
9.293e+01	8.137e-01
9.355e+01	8.263e-01
9.339e+01	8.386e-01
9.392e+01	8.511e-01
9.371e+01	8.636e-01
9.422e+01	8.761e-01
9.481e+01	8.886e-01
9.548e+01	9.011e-01
9.700e+01	9.137e-01
9.841e+01	9.261e-01
1.001e+02	9.387e-01
1.004e+02	9.511e-01
1.014e+02	9.636e-01
1.027e+02	9.762e-01
1.029e+02	9.888e-01
1.033e+02	1.001e+00
1.034e+02	1.014e+00
1.035e+02	1.026e+00
1.036e+02	1.039e+00
1.041e+02	1.052e+00
1.049e+02	1.064e+00
1.061e+02	1.077e+00
1.074e+02	1.089e+00
1.079e+02	1.102e+00
1.079e+02	1.114e+00
1.085e+02	1.127e+00
1.103e+02	1.139e+00
1.111e+02	1.152e+00
1.112e+02	1.164e+00
1.121e+02	1.177e+00
1.138e+02	1.189e+00
1.146e+02	1.202e+00
1.154e+02	1.214e+00
1.162e+02	1.227e+00
1.164e+02	1.239e+00
1.166e+02	1.250e+00
1.206e+02	1.250e+00
1.206e+02	1.230e+00
1.206e+02	1.209e+00
1.201e+02	1.189e+00
1.200e+02	1.169e+00
1.200e+02	1.148e+00
1.200e+02	1.128e+00
1.193e+02	1.108e+00
1.193e+02	1.087e+00
1.196e+02	1.067e+00
1.197e+02	1.047e+00
1.193e+02	1.027e+00
1.188e+02	1.006e+00
1.177e+02	9.857e-01
1.186e+02	9.649e-01
1.187e+02	9.444e-01
1.187e+02	9.242e-01
1.185e+02	9.037e-01
1.181e+02	8.834e-01
1.178e+02	8.630e-01
1.178e+02	8.429e-01
1.175e+02	8.224e-01
1.176e+02	8.017e-01
1.171e+02	7.814e-01
1.171e+02	7.610e-01
1.174e+02	7.408e-01
1.168e+02	7.202e-01
1.165e+02	6.999e-01
1.166e+02	6.795e-01
1.160e+02	6.590e-01
1.163e+02	6.389e-01
1.160e+02	6.185e-01
1.160e+02	5.982e-01
1.159e+02	5.778e-01
1.152e+02	5.573e-01
1.156e+02	5.369e-01
1.149e+02	5.166e-01
1.144e+02	4.962e-01
1.146e+02	4.757e-01
1.144e+02	4.548e-01
1.143e+02	4.344e-01
1.140e+02	4.142e-01
1.136e+02	3.936e-01
1.139e+02	3.730e-01
1.132e+02	3.525e-01
1.130e+02	3.324e-01
1.134e+02	3.123e-01
1.129e+02	2.921e-01
1.127e+02	2.718e-01
1.125e+02	2.516e-01
1.118e+02	2.309e-01
1.119e+02	2.106e-01
1.114e+02	1.900e-01
1.109e+02	1.700e-01
1.102e+02	1.498e-01
1.091e+02	1.295e-01
1.090e+02	1.240e-01
1.087e+02	1.240e-01
1.082e+02	1.037e-01
1.081e+02	8.322e-02
1.079e+02	6.284e-02
1.076e+02	4.247e-02
1.075e+02	2.158e-02
1.063e+02	1.399e-03
1.044e+02	0.000e+00

File: data/loadCurves/loadDepth_GrainID_122_LoadID2_IndentLabel_1.txt
# Depth(nm)	Force(mN)
3.130e+00	9.991e-03
4.573e+00	3.473e-02
8.086e+00	6.051e-02
1.318e+01	8.632e-02
1.691e+01	1.119e-01
1.999e+01	1.382e-01
2.274e+01	1.629e-01
2.606e+01	1.880e-01
2.861e+01	2.132e-01
3.188e+01	2.377e-01
3.464e+01	2.625e-01
3.792e+01	2.875e-01
3.983e+01	3.126e-01
4.225e+01	3.377e-01
4.395e+01	3.627e-01
4.682e+01	3.878e-01
5.015e+01	4.132e-01
5.238e+01	4.391e-01
5.441e+01	4.640e-01
5.634e+01	4.896e-01
6.024e+01	5.151e-01
6.320e+01	5.406e-01
6.629e+01	5.660e-01
7.042e+01	5.912e-01
7.214e+01	6.163e-01
7.270e+01	6.411e-01
7.422e+01	6.661e-01
7.772e+01	6.912e-01
8.081e+01	7.164e-01
8.225e+01	7.411e-01
8.338e+01	7.663e-01
8.367e+01	7.912e-01
8.512e+01	8.161e-01
8.703e+01	8.410e-01
8.792e+01	8.661e-01
8.799e+01	8.911e-01
8.866e+01	9.162e-01
8.905e+01	9.412e-01
9.176e+01	9.662e-01
9.343e+01	9.913e-01
9.511e+01	1.016e+00
9.613e+01	1.042e+00
9.776e+01	1.067e+00
9.960e+01	1.092e+00
1.002e+02	1.117e+00
1.004e+02	1.142e+00
1.020e+02	1.168e+00
1.029e+02	1.193e+00
1.044e+02	1.218e+00
1.064e+02	1.243e+00
1.090e+02	1.268e+00
1.107e+02	1.293e+00
1.117e+02	1.318e+00
1.120e+02	1.343e+00
1.127e+02	1.368e+00
1.139e+02	1.393e+00
1.152e+02	1.418e+00
1.159e+02	1.443e+00
1.176e+02	1.468e+00
1.197e+02	1.493e+00
1.218e+02	1.519e+00
1.224e+02	1.544e+00
1.228e+02	1.569e+00
1.232e+02	1.594e+00
1.243e+02	1.619e+00
1.253e+02	1.644e+00
1.274e+02	1.669e+00
1.285e+02	1.694e+00
1.305e+02	1.719e+00
1.322e+02	1.744e+00
1.335e+02	1.769e+00
1.346e+02	1.794e+00
1.349e+02	1.819e+00
1.361e+02	1.844e+00
1.371e+02	1.870e+00
1.378e+02	1.895e+00
1.380e+02	1.919e+00
1.399e+02	1.945e+00
1.423e+02	1.970e+00
1.435e+02	1.996e+00
1.438e+02	2.021e+00
1.452e+02	2.046e+00
1.460e+02	2.071e+00
1.474e+02	2.096e+00
1.489e+02	2.121e+00
1.507e+02	2.146e+00
1.523e+02	2.171e+00
1.534e+02	2.196e+00
1.542e+02	2.221e+00
1.547e+02	2.246e+00
1.558e+02	2.272e+00
1.565e+02	2.297e+00
1.570e+02	2.321e+00
1.582e+02	2.346e+00
1.604e+02	2.371e+00
1.616e+02	2.396e+00
1.633e+02	2.421e+00
1.644e+02	2.446e+00
1.651e+02	2.471e+00
1.653e+02	2.497e+00
1.669e+02	2.521e+00
1.695e+02	2.546e+00
1.714e+02	2.571e+00
1.726e+02	2.596e+00
1.734e+02	2.621e+00
1.739e+02	2.646e+00
1.746e+02	2.671e+00
1.758e+02	2.696e+00
1.758e+02	2.722e+00
1.766e+02	2.746e+00
1.772e+02	2.771e+00
1.771e+02	2.796e+00
1.776e+02	2.821e+00
1.789e+02	2.846e+00
1.797e+02	2.871e+00
1.804e+02	2.896e+00
1.812e+02	2.921e+00
1.816e+02	2.946e+00
1.825e+02	2.971e+00
1.838e+02	2.996e+00
1.845e+02	3.021e+00
1.850e+02	3.046e+00
1.856e+02	3.071e+00
1.856e+02	3.096e+00
1.861e+02	3.121e+00
1.863e+02	3.147e+00
1.867e+02	3.171e+00
1.878e+02	3.196e+00
1.883e+02	3.221e+00
1.897e+02	3.246e+00
1.908e+02	3.271e+00
1.918e+02	3.296e+00
1.927e+02	3.321e+00
1.932e+02	3.346e+00
1.938e+02	3.371e+00
1.934e+02	3.396e+00
1.943e+02	3.421e+00
1.946e+02	3.447e+00
1.953e+02	3.472e+00
1.966e+02	3.497e+00
1.968e+02	3.523e+00
1.978e+02	3.548e+00
1.981e+02	3.573e+00
1.990e+02	3.599e+00
1.996e+02	3.624e+00
2.004e+02	3.649e+00
2.015e+02	3.674e+00
2.019e+02	3.700e+00
2.026e+02	3.725e+00
2.030e+02	3.750e+00
2.037e+02	3.775e+00
2.047e+02	3.801e+00
2.046e+02	3.826e+00
2.051e+02	3.852e+00
2.051e+02	3.877e+00
2.059e+02	3.902e+00
2.062e+02	3.927e+00
2.066e+02	3.953e+00
2.069e+02	3.978e+00
2.070e+02	4.004e+00
2.069e+02	4.029e+00
2.088e+02	4.054e+00
2.094e+02	4.079e+00
2.093e+02	4.104e+00
2.099e+02	4.130e+00
2.102e+02	4.155e+00
2.108e+02	4.180e+00
2.118e+02	4.206e+00
2.122e+02	4.231e+00
2.119e+02	4.256e+00
2.125e+02	4.281e+00
2.126e+02	4.307e+00
2.134e+02	4.333e+00
2.139e+02	4.358e+00
2.145e+02	4.383e+00
2.153e+02	4.409e+00
2.157e+02	4.434e+00
2.160e+02	4.459e+00
2.162e+02	4.484e+00
2.164e+02	4.510e+00
2.171e+02	4.535e+00
2.173e+02	4.560e+00
2.179e+02	4.585e+00
2.181e+02	4.610e+00
2.187e+02	4.636e+00
2.190e+02	4.661e+00
2.193e+02	4.686e+00
2.200e+02	4.711e+00
2.202e+02	4.736e+00
2.206e+02	4.762e+00
2.208e+02	4.787e+00
2.216e+02	4.813e+00
2.216e+02	4.838e+00
2.218e+02	4.863e+00
2.223e+02	4.888e+00
2.225e+02	4.913e+00
2.231e+02	4.939e+00
2.236e+02	4.964e+00
2.243e+02	4.989e+00
2.245e+02	5.000e+00
2.289e+02	5.000e+00
2.289e+02	4.951e+00
2.283e+02	4.901e+00
2.285e+02	4.852e+00
2.282e+02	4.802e+00
2.277e+02	4.753e+00
2.280e+02	4.705e+00
2.282e+02	4.655e+00
2.275e+02	4.607e+00
2.269e+02	4.557e+00
2.270e+02	4.509e+00
2.268e+02	4.459e+00
2.270e+02	4.411e+00
2.270e+02	4.362e+00
2.273e+02	4.313e+00
2.269e+02	4.265e+00
2.264e+02	4.215e+00
2.260e+02	4.167e+00
2.256e+02	4.117e+00
2.256e+02	4.067e+00
2.256e+02	4.018e+00
2.252e+02	3.969e+00
2.252e+02	3.921e+00
2.248e+02	3.872e+00
2.247e+02	3.823e+00
2.248e+02	3.775e+00
2.245e+02	3.726e+00
2.247e+02	3.677e+00
2.242e+02	3.627e+00
2.242e+02	3.579e+00
2.236e+02	3.529e+00
2.237e+02	3.481e+00
2.237e+02	3.432e+00
2.240e+02	3.383e+00
2.234e+02	3.334e+00
2.233e+02	3.285e+00
2.235e+02	3.237e+00
2.233e+02	3.187e+00
2.231e+02	3.138e+00
2.225e+02	3.089e+00
2.225e+02	3.041e+00
2.221e+02	2.992e+00
2.221e+02	2.943e+00
2.222e+02	2.895e+00
2.217e+02	2.846e+00
2.212e+02	2.796e+00
2.212e+02	2.747e+00
2.210e+02	2.697e+00
2.210e+02	2.647e+00
2.211e+02	2.597e+00
2.208e+02	2.549e+00
2.205e+02	2.500e+00
2.203e+02	2.451e+00
2.203e+02	2.402e+00
2.198e+02	2.353e+00
2.194e+02	2.305e+00
2.194e+02	2.255e+00
2.195e+02	2.207e+00
2.187e+02	2.158e+00
2.186e+02	2.109e+00
2.185e+02	2.059e+00
2.187e+02	2.011e+00
2.181e+02	1.962e+00
2.182e+02	1.912e+00
2.179e+02	1.863e+00
2.178e+02	1.815e+00
2.171e+02	1.765e+00
2.173e+02	1.717e+00
2.169e+02	1.668e+00
2.166e+02	1.620e+00
2.167e+02	1.572e+00
2.159e+02	1.522e+00
2.160e+02	1.473e+00
2.155e+02	1.424e+00
2.152e+02	1.375e+00
2.152e+02	1.327e+00
2.149e+02	1.277e+00
2.148e+02	1.227e+00
2.141e+02	1.178e+00
2.141e+02	1.130e+00
2.139e+02	1.081e+00
2.136e+02	1.032e+00
2.132e+02	9.831e-01
2.132e+02	9.349e-01
2.127e+02	8.860e-01
2.123e+02	8.376e-01
2.119e+02	7.884e-01
2.112e+02	7.393e-01
2.116e+02	6.909e-01
2.108e+02	6.421e-01
2.108e+02	5.934e-01
2.103e+02	5.445e-01
2.097e+02	4.990e-01
2.100e+02	4.990e-01
2.097e+02	4.508e-01
2.096e+02	4.021e-01
2.094e+02	3.536e-01
2.093e+02	3.032e-01
2.087e+02	2.549e-01
2.084e+02	2.056e-01
2.080e+02	1.513e-01
2.073e+02	1.024e-01
2.061e+02	5.372e-02
2.051e+02	4.964e-03
2.036e+02	0.000e+00
