Repository: kkarimi62/polyGNN

# Prediction of Steel Nanohardness using Graph Neural Networks

This repository contains code and resources for predicting nanoscale hardness in polycrystalline metals using Graph Neural Networks (GNNs).

## Overview

Nanoscale hardness in polycrystalline steels is influenced by microstructural features such as grain orientations and neighboring grain properties. This project uses GNNs to predict nanohardness from electron backscatter diffraction (EBSD) maps of 310S steel surfaces, focusing on grain-scale load-displacement curves.

File: data/loadCurves/loadDepth_GrainID_133_LoadID8_IndentLabel_1.txt
# Depth(nm)	Force(mN)
2.720e+00	1.010e-02
4.207e+00	2.999e-02
7.437e+00	5.090e-02
1.162e+01	7.214e-02
1.483e+01	9.202e-02
1.708e+01	1.131e-01
1.945e+01	1.336e-01
2.208e+01	1.535e-01
2.454e+01	1.736e-01
2.821e+01	1.937e-01
3.102e+01	2.141e-01
3.279e+01	2.341e-01
3.386e+01	2.541e-01
3.519e+01	2.744e-01
3.820e+01	2.942e-01
4.006e+01	3.141e-01
4.196e+01	3.341e-01
4.411e+01	3.541e-01
4.652e+01	3.738e-01
4.952e+01	3.943e-01
5.192e+01	4.142e-01
5.276e+01	4.350e-01
5.527e+01	4.550e-01
5.674e+01	4.750e-01
5.960e+01	4.949e-01
6.129e+01	5.147e-01
6.265e+01	5.352e-01
6.427e+01	5.550e-01
6.558e+01	5.750e-01
6.683e+01	5.950e-01
6.729e+01	6.150e-01
6.849e+01	6.350e-01
7.001e+01	6.549e-01
7.180e+01	6.751e-01
7.303e+01	6.950e-01
7.511e+01	7.150e-01
7.869e+01	7.349e-01
8.209e+01	7.548e-01
8.449e+01	7.745e-01
8.584e+01	7.944e-01
8.699e+01	8.149e-01
8.853e+01	8.350e-01
8.914e+01	8.550e-01
9.111e+01	8.749e-01
9.277e+01	8.949e-01
9.305e+01	9.151e-01
9.381e+01	9.350e-01
9.521e+01	9.549e-01
9.582e+01	9.749e-01
9.861e+01	9.947e-01
9.911e+01	1.015e+00
9.993e+01	1.035e+00
1.007e+02	1.056e+00
1.011e+02	1.076e+00
1.017e+02	1.096e+00
1.028e+02	1.116e+00
1.046e+02	1.136e+00
1.058e+02	1.156e+00
1.076e+02	1.176e+00
1.082e+02	1.196e+00
1.088e+02	1.216e+00
1.112e+02	1.237e+00
1.134e+02	1.257e+00
1.153e+02	1.277e+00
1.172e+02	1.297e+00
1.193e+02	1.317e+00
1.210e+02	1.337e+00
1.221e+02	1.357e+00
1.225e+02	1.378e+00
1.230e+02	1.398e+00
1.233e+02	1.418e+00
1.238e+02	1.438e+00
1.243e+02	1.458e+00
1.256e+02	1.478e+00
1.278e+02	1.498e+00
1.293e+02	1.518e+00
1.310e+02	1.538e+00
1.332e+02	1.558e+00
1.338e+02	1.578e+00
1.339e+02	1.598e+00
1.351e+02	1.619e+00
1.372e+02	1.639e+00
1.377e+02	1.659e+00
1.385e+02	1.680e+00
1.394e+02	1.700e+00
1.404e+02	1.720e+00
1.412e+02	1.740e+00
1.437e+02	1.760e+00
1.442e+02	1.780e+00
1.444e+02	1.800e+00
1.447e+02	1.821e+00
1.461e+02	1.841e+00
1.461e+02	1.861e+00
1.469e+02	1.881e+00
1.472e+02	1.901e+00
1.475e+02	1.921e+00
1.474e+02	1.941e+00
1.477e+02	1.961e+00
1.489e+02	1.981e+00
1.506e+02	2.000e+00
1.557e+02	2.000e+00
1.555e+02	1.967e+00
1.555e+02	1.935e+00
1.558e+02	1.902e+00
1.555e+02	1.869e+00
1.548e+02	1.836e+00
1.551e+02	1.804e+00
1.551e+02	1.770e+00
1.547e+02	1.738e+00
1.544e+02	1.706e+00
1.543e+02	1.674e+00
1.544e+02	1.642e+00
1.540e+02	1.609e+00
1.539e+02	1.576e+00
1.536e+02	1.543e+00
1.536e+02	1.510e+00
1.530e+02	1.477e+00
1.527e+02	1.445e+00
1.527e+02	1.412e+00
1.520e+02	1.379e+00
1.522e+02	1.347e+00
1.522e+02	1.314e+00
1.518e+02	1.281e+00
1.517e+02	1.249e+00
1.519e+02	1.216e+00
1.514e+02	1.183e+00
1.510e+02	1.150e+00
1.511e+02	1.118e+00
1.509e+02	1.085e+00
1.506e+02	1.053e+00
1.504e+02	1.021e+00
1.505e+02	9.881e-01
1.500e+02	9.556e-01
1.495e+02	9.222e-01
1.493e+02	8.899e-01
1.490e+02	8.576e-01
1.491e+02	8.246e-01
1.484e+02	7.923e-01
1.481e+02	7.601e-01
1.478e+02	7.279e-01
1.478e+02	6.954e-01
1.477e+02	6.624e-01
1.473e+02	6.298e-01
1.470e+02	5.974e-01
1.470e+02	5.646e-01
1.467e+02	5.323e-01
1.461e+02	4.993e-01
1.457e+02	4.668e-01
1.457e+02	4.345e-01
1.455e+02	4.019e-01
1.448e+02	3.690e-01
1.445e+02	3.362e-01
1.441e+02	3.029e-01
1.435e+02	2.708e-01
1.436e+02	2.386e-01
1.428e+02	2.059e-01
1.427e+02	1.990e-01
1.400e+02	1.990e-01
1.397e+02	1.662e-01
1.390e+02	1.330e-01
1.386e+02	1.000e-01
1.376e+02	6.703e-02
1.368e+02	3.499e-02
1.318e+02	2.696e-03
1.318e+02	0.000e+00

File: data/loadCurves/loadDepth_GrainID_204_LoadID6_IndentLabel_2.txt
# Depth(nm)	Force(mN)
1.789e+00	2.719e-03
4.933e+00	3.378e-02
9.484e+00	6.484e-02
1.373e+01	9.555e-02
1.821e+01	1.263e-01
2.158e+01	1.562e-01
2.432e+01	1.863e-01
2.758e+01	2.166e-01
3.130e+01	2.469e-01
3.457e+01	2.767e-01
3.774e+01	3.066e-01
4.087e+01	3.365e-01
4.418e+01	3.668e-01
4.817e+01	3.965e-01
5.188e+01	4.282e-01
5.488e+01	4.580e-01
5.807e+01	4.884e-01
6.049e+01	5.183e-01
6.194e+01	5.494e-01
6.124e+01	5.797e-01
6.336e+01	6.098e-01
6.477e+01	6.397e-01
6.672e+01	6.698e-01
6.911e+01	6.999e-01
7.133e+01	7.297e-01
7.249e+01	7.594e-01
7.598e+01	7.899e-01
7.852e+01	8.198e-01
8.087e+01	8.500e-01
8.275e+01	8.802e-01
8.386e+01	9.111e-01
8.421e+01	9.411e-01
8.505e+01	9.711e-01
8.676e+01	1.001e+00
8.800e+01	1.032e+00
8.997e+01	1.062e+00
9.278e+01	1.092e+00
9.488e+01	1.123e+00
9.600e+01	1.152e+00
9.757e+01	1.183e+00
9.971e+01	1.213e+00
1.016e+02	1.243e+00
1.023e+02	1.273e+00
1.038e+02	1.303e+00
1.065e+02	1.333e+00
1.079e+02	1.363e+00
1.095e+02	1.394e+00
1.099e+02	1.424e+00
1.107e+02	1.454e+00
1.123e+02	1.484e+00
1.141e+02	1.514e+00
1.153e+02	1.544e+00
1.169e+02	1.574e+00
1.191e+02	1.604e+00
1.208e+02	1.634e+00
1.221e+02	1.664e+00
1.229e+02	1.694e+00
1.236e+02	1.724e+00
1.246e+02	1.754e+00
1.257e+02	1.784e+00
1.276e+02	1.814e+00
1.298e+02	1.844e+00
1.308e+02	1.874e+00
1.326e+02	1.904e+00
1.335e+02	1.934e+00
1.347e+02	1.964e+00
1.363e+02	1.994e+00
1.374e+02	2.024e+00
1.392e+02	2.054e+00
1.409e+02	2.085e+00
1.416e+02	2.115e+00
1.431e+02	2.145e+00
1.447e+02	2.176e+00
1.462e+02	2.206e+00
1.475e+02	2.236e+00
1.484e+02	2.266e+00
1.493e+02	2.297e+00
1.508e+02	2.326e+00
1.519e+02	2.356e+00
1.526e+02	2.386e+00
1.534e+02	2.416e+00
1.546e+02	2.446e+00
1.561e+02	2.476e+00
1.573e+02	2.506e+00
1.587e+02	2.536e+00
1.602e+02	2.566e+00
1.613e+02	2.596e+00
1.623e+02	2.626e+00
1.635e+02	2.656e+00
1.640e+02	2.686e+00
1.651e+02	2.716e+00
1.664e+02	2.746e+00
1.676e+02	2.776e+00
1.688e+02	2.806e+00
1.702e+02	2.836e+00
1.716e+02	2.866e+00
1.719e+02	2.896e+00
1.728e+02	2.926e+00
1.740e+02	2.956e+00
1.751e+02	2.986e+00
1.766e+02	3.000e+00
1.809e+02	3.000e+00
1.809e+02	2.949e+00
1.806e+02	2.899e+00
1.804e+02	2.850e+00
1.804e+02	2.800e+00
1.805e+02	2.751e+00
1.798e+02	2.702e+00
1.797e+02	2.652e+00
1.796e+02	2.603e+00
1.794e+02	2.555e+00
1.789e+02	2.507e+00
1.787e+02	2.459e+00
1.787e+02	2.410e+00
1.783e+02	2.362e+00
1.775e+02	2.313e+00
1.776e+02	2.263e+00
1.778e+02	2.215e+00
1.773e+02	2.166e+00
1.774e+02	2.117e+00
1.772e+02	2.068e+00
1.771e+02	2.019e+00
1.769e+02	1.969e+00
1.763e+02	1.920e+00
1.762e+02	1.872e+00
1.761e+02	1.823e+00
1.761e+02	1.774e+00
1.754e+02	1.726e+00
1.753e+02	1.677e+00
1.748e+02	1.628e+00
1.748e+02	1.579e+00
1.746e+02	1.530e+00
1.742e+02	1.482e+00
1.737e+02	1.433e+00
1.733e+02	1.384e+00
1.735e+02	1.335e+00
1.733e+02	1.286e+00
1.728e+02	1.238e+00
1.724e+02	1.188e+00
1.722e+02	1.140e+00
1.716e+02	1.090e+00
1.716e+02	1.042e+00
1.712e+02	9.935e-01
1.711e+02	9.440e-01
1.707e+02	8.951e-01
1.701e+02	8.462e-01
1.700e+02	7.975e-01
1.695e+02	7.477e-01
1.692e+02	6.988e-01
1.691e+02	6.504e-01
1.684e+02	6.017e-01
1.682e+02	5.522e-01
1.679e+02	5.035e-01
1.676e+02	4.540e-01
1.667e+02	4.054e-01
1.665e+02	3.562e-01
1.659e+02	3.072e-01
1.659e+02	2.997e-01
1.667e+02	2.997e-01
1.667e+02	2.519e-01
1.663e+02	2.035e-01
1.658e+02	1.547e-01
1.649e+02	1.045e-01
1.640e+02	5.534e-02
1.631e+02	7.305e-03
1.627e+02	0.000e+00

File: data/loadCurves/loadDepth_GrainID_211_LoadID4_IndentLabel_1.txt
# Depth(nm)	Force(mN)
2.961e+00	9.069e-03
5.973e+00	5.006e-02
1.307e+01	9.090e-02
2.067e+01	1.328e-01
2.555e+01	1.725e-01
3.090e+01	2.127e-01
3.476e+01	2.525e-01
3.972e+01	2.927e-01
4.403e+01	3.323e-01
4.664e+01	3.721e-01
4.877e+01	4.121e-01
5.243e+01	4.536e-01
5.599e+01	4.944e-01
5.933e+01	5.348e-01
6.263e+01	5.768e-01
6.677e+01	6.164e-01
7.203e+01	6.563e-01
7.592e+01	6.964e-01
7.826e+01	7.361e-01
7.838e+01	7.764e-01
8.320e+01	8.160e-01
8.827e+01	8.567e-01
9.013e+01	8.967e-01
9.199e+01	9.362e-01
9.424e+01	9.763e-01
9.668e+01	1.016e+00
9.899e+01	1.058e+00
1.016e+02	1.098e+00
1.044e+02	1.138e+00
1.058e+02	1.178e+00
1.081e+02	1.218e+00
1.100e+02	1.258e+00
1.118e+02	1.298e+00
1.137e+02	1.338e+00
1.157e+02	1.379e+00
1.186e+02	1.419e+00
1.217e+02	1.459e+00
1.232e+02	1.499e+00
1.254e+02	1.539e+00
1.272e+02	1.579e+00
1.290e+02	1.619e+00
1.323e+02	1.660e+00
1.342e+02	1.699e+00
1.361e+02	1.740e+00
1.395e+02	1.779e+00
1.403e+02	1.820e+00
1.416e+02	1.860e+00
1.442e+02	1.900e+00
1.474e+02	1.941e+00
1.496e+02	1.981e+00
1.513e+02	2.021e+00
1.528e+02	2.060e+00
1.557e+02	2.101e+00
1.577e+02	2.141e+00
1.598e+02	2.181e+00
1.613e+02	2.220e+00
1.627e+02	2.261e+00
1.635e+02	2.301e+00
1.651e+02	2.341e+00
1.667e+02	2.381e+00
1.693e+02	2.421e+00
1.705e+02	2.463e+00
1.720e+02	2.503e+00
1.734e+02	2.543e+00
1.745e+02	2.583e+00
1.760e+02	2.623e+00
1.787e+02	2.663e+00
1.810e+02	2.703e+00
1.841e+02	2.743e+00
1.850e+02	2.783e+00
1.859e+02	2.823e+00
1.860e+02	2.863e+00
1.868e+02	2.903e+00
1.889e+02	2.944e+00
1.911e+02	2.984e+00
1.931e+02	3.025e+00
1.943e+02	3.065e+00
1.946e+02	3.104e+00
1.952e+02	3.144e+00
1.963e+02	3.185e+00
1.976e+02	3.224e+00
1.986e+02	3.265e+00
1.998e+02	3.305e+00
2.007e+02	3.345e+00
2.023e+02	3.385e+00
2.039e+02	3.424e+00
2.043e+02	3.465e+00
2.066e+02	3.505e+00
2.073e+02	3.544e+00
2.083e+02	3.584e+00
2.091e+02	3.624e+00
2.110e+02	3.665e+00
2.127e+02	3.705e+00
2.135e+02	3.745e+00
2.144e+02	3.785e+00
2.153e+02	3.824e+00
2.165e+02	3.865e+00
2.171e+02	3.906e+00
2.185e+02	3.946e+00
2.199e+02	3.987e+00
2.209e+02	4.000e+00
2.256e+02	4.000e+00
2.256e+02	3.933e+00
2.255e+02	3.867e+00
2.250e+02	3.803e+00
2.247e+02	3.738e+00
2.244e+02	3.676e+00
2.245e+02	3.603e+00
2.243e+02	3.538e+00
2.240e+02	3.474e+00
2.236e+02	3.409e+00
2.234e+02	3.344e+00
2.230e+02	3.277e+00
2.224e+02	3.212e+00
2.221e+02	3.147e+00
2.222e+02	3.082e+00
2.220e+02	3.017e+00
2.216e+02	2.952e+00
2.213e+02	2.887e+00
2.210e+02	2.822e+00
2.203e+02	2.755e+00
2.202e+02	2.689e+00
2.204e+02	2.624e+00
2.203e+02	2.560e+00
2.201e+02	2.494e+00
2.198e+02	2.429e+00
2.192e+02	2.365e+00
2.196e+02	2.299e+00
2.189e+02	2.235e+00
2.190e+02	2.170e+00
2.186e+02	2.106e+00
2.183e+02	2.042e+00
2.182e+02	1.977e+00
2.176e+02	1.910e+00
2.173e+02	1.845e+00
2.170e+02	1.780e+00
2.168e+02	1.715e+00
2.164e+02	1.650e+00
2.161e+02	1.584e+00
2.160e+02	1.517e+00
2.151e+02	1.453e+00
2.151e+02	1.388e+00
2.147e+02	1.323e+00
2.146e+02	1.258e+00
2.143e+02	1.193e+00
2.138e+02	1.128e+00
2.133e+02	1.063e+00
2.131e+02	9.970e-01
2.123e+02	9.302e-01
2.118e+02	8.638e-01
2.117e+02	7.971e-01
2.111e+02	7.319e-01
2.109e+02	6.670e-01
2.100e+02	6.023e-01
2.093e+02	5.367e-01
2.091e+02	4.720e-01
2.083e+02	4.070e-01
2.084e+02	3.991e-01
2.086e+02	3.991e-01
2.083e+02	3.341e-01
2.076e+02	2.691e-01
2.071e+02	2.040e-01
2.061e+02	1.390e-01
2.043e+02	7.242e-02
1.986e+02	7.299e-03
1.969e+02	0.000e+00

File: data/loadCurves/loadDepth_GrainID_211_LoadID5_IndentLabel_1.txt
# Depth(nm)	Force(mN)
3.677e+00	9.074e-03
6.045e+00	4.337e-02
1.034e+01	7.779e-02
1.313e+01	1.129e-01
1.699e+01	1.499e-01
1.992e+01	1.847e-01
2.351e+01	2.193e-01
2.711e+01	2.543e-01
3.166e+01	2.892e-01
3.626e+01	3.243e-01
3.956e+01	3.598e-01
4.221e+01	3.945e-01
4.458e+01	4.300e-01
4.773e+01	4.664e-01
5.131e+01	5.018e-01
5.456e+01	5.379e-01
5.745e+01	5.727e-01
5.945e+01	6.079e-01
6.140e+01	6.428e-01
6.284e+01	6.797e-01
6.725e+01	7.147e-01
7.068e+01	7.501e-01
7.292e+01	7.849e-01
7.360e+01	8.199e-01
7.558e+01	8.553e-01
8.038e+01	8.915e-01
8.344e+01	9.264e-01
8.416e+01	9.619e-01
8.515e+01	9.976e-01
8.721e+01	1.032e+00
8.832e+01	1.069e+00
9.067e+01	1.104e+00
9.293e+01	1.139e+00
9.684e+01	1.173e+00
9.991e+01	1.208e+00
1.024e+02	1.244e+00
1.044e+02	1.279e+00
1.063e+02	1.314e+00
1.077e+02	1.349e+00
1.096e+02	1.384e+00
1.113e+02	1.419e+00
1.136e+02	1.454e+00
1.162e+02	1.489e+00
1.180e+02	1.524e+00
1.196e+02	1.558e+00
1.205e+02	1.593e+00
1.222e+02	1.628e+00
1.238e+02	1.664e+00
1.257e+02	1.699e+00
1.271e+02	1.734e+00
1.288e+02	1.769e+00
1.315e+02	1.804e+00
1.331e+02	1.839e+00
1.366e+02	1.874e+00
1.382e+02	1.908e+00
1.392e+02	1.944e+00
1.405e+02	1.978e+00
1.407e+02	2.014e+00
1.418e+02	2.048e+00
1.427e+02	2.083e+00
1.447e+02	2.118e+00
1.466e+02	2.153e+00
1.489e+02	2.189e+00
1.500e+02	2.224e+00
1.524e+02	2.258e+00
1.543e+02	2.293e+00
1.550e+02	2.328e+00
1.559e+02	2.363e+00
1.574e+02	2.398e+00
1.597e+02	2.433e+00
1.616e+02	2.469e+00
1.629e+02	2.504e+00
1.642e+02	2.539e+00
1.648e+02	2.574e+00
1.659e+02	2.608e+00
1.676e+02	2.644e+00
1.690e+02	2.679e+00
1.717e+02	2.714e+00
1.745e+02	2.749e+00
1.772e+02	2.784e+00
1.786e+02	2.819e+00
1.800e+02	2.853e+00
1.813e+02	2.888e+00
1.817e+02	2.923e+00
1.823e+02	2.959e+00
1.827e+02	2.995e+00
1.831e+02	3.030e+00
1.837e+02	3.065e+00
1.840e+02	3.100e+00
1.850e+02	3.135e+00
1.863e+02	3.170e+00
1.873e+02	3.206e+00
1.888e+02	3.240e+00
1.899e+02	3.275e+00
1.907e+02	3.310e+00
1.913e+02	3.346e+00
1.921e+02	3.380e+00
1.933e+02	3.417e+00
1.947e+02	3.452e+00
1.953e+02	3.487e+00
1.971e+02	3.500e+00
2.006e+02	3.500e+00
2.004e+02	3.443e+00
1.998e+02	3.386e+00
1.996e+02	3.329e+00
1.994e+02	3.272e+00
1.992e+02	3.214e+00
1.992e+02	3.157e+00
1.987e+02	3.101e+00
1.986e+02	3.043e+00
1.988e+02	2.985e+00
1.982e+02	2.929e+00
1.983e+02	2.872e+00
1.978e+02	2.816e+00
1.975e+02	2.758e+00
1.975e+02	2.702e+00
1.970e+02	2.644e+00
1.968e+02	2.587e+00
1.966e+02	2.530e+00
1.964e+02	2.473e+00
1.958e+02	2.416e+00
1.959e+02	2.359e+00
1.958e+02	2.303e+00
1.954e+02	2.246e+00
1.954e+02	2.189e+00
1.947e+02	2.133e+00
1.949e+02	2.075e+00
1.948e+02	2.019e+00
1.942e+02	1.961e+00
1.937e+02	1.905e+00
1.933e+02	1.847e+00
1.930e+02	1.790e+00
1.927e+02	1.733e+00
1.925e+02	1.676e+00
1.924e+02	1.620e+00
1.922e+02	1.564e+00
1.918e+02	1.506e+00
1.914e+02	1.449e+00
1.910e+02	1.392e+00
1.909e+02	1.335e+00
1.905e+02	1.278e+00
1.901e+02	1.221e+00
1.898e+02	1.165e+00
1.893e+02	1.108e+00
1.891e+02	1.051e+00
1.888e+02	9.940e-01
1.882e+02	9.372e-01
1.879e+02	8.803e-01
1.876e+02	8.239e-01
1.872e+02	7.662e-01
1.869e+02	7.096e-01
1.870e+02	6.528e-01
1.865e+02	5.966e-01
1.858e+02	5.401e-01
1.849e+02	4.822e-01
1.838e+02	4.260e-01
1.840e+02	3.683e-01
1.835e+02	3.491e-01
1.838e+02	3.491e-01
1.837e+02	2.921e-01
1.821e+02	2.343e-01
1.822e+02	1.757e-01
1.816e+02	1.199e-01
1.807e+02	6.246e-02
1.792e+02	4.143e-03
1.785e+02	0.000e+00

File: data/loadCurves/loadDepth_GrainID_231_LoadID9_IndentLabel_1.txt
# Depth(nm)	Force(mN)
3.402e+00	9.168e-03
4.416e+00	2.657e-02
5.839e+00	4.437e-02
6.971e+00	6.185e-02
8.709e+00	7.991e-02
1.033e+01	9.754e-02
1.556e+01	1.159e-01
2.104e+01	1.334e-01
2.355e+01	1.512e-01
2.563e+01	1.685e-01
2.702e+01	1.860e-01
2.898e+01	2.035e-01
3.151e+01	2.209e-01
3.437e+01	2.385e-01
3.555e+01	2.560e-01
3.720e+01	2.734e-01
3.951e+01	2.910e-01
4.247e+01	3.085e-01
4.347e+01	3.259e-01
4.402e+01	3.437e-01
4.654e+01	3.620e-01
4.782e+01	3.793e-01
4.915e+01	3.972e-01
5.000e+01	4.145e-01
5.182e+01	4.327e-01
5.335e+01	4.503e-01
5.510e+01	4.681e-01
5.861e+01	4.857e-01
6.285e+01	5.031e-01
6.723e+01	5.214e-01
7.107e+01	5.386e-01
7.227e+01	5.561e-01
7.215e+01	5.738e-01
7.362e+01	5.917e-01
7.450e+01	6.089e-01
7.582e+01	6.263e-01
7.603e+01	6.435e-01
7.633e+01	6.609e-01
7.654e+01	6.785e-01
7.853e+01	6.959e-01
7.937e+01	7.134e-01
8.029e+01	7.313e-01
8.055e+01	7.488e-01
8.173e+01	7.665e-01
8.330e+01	7.843e-01
8.467e+01	8.019e-01
8.659e+01	8.194e-01
8.788e+01	8.369e-01
9.017e+01	8.545e-01
9.108e+01	8.720e-01
9.160e+01	8.894e-01
9.258e+01	9.069e-01
9.278e+01	9.243e-01
9.290e+01	9.419e-01
9.397e+01	9.596e-01
9.468e+01	9.773e-01
9.695e+01	9.947e-01
9.891e+01	1.012e+00
1.001e+02	1.029e+00
1.015e+02	1.048e+00
1.019e+02	1.065e+00
1.026e+02	1.083e+00
1.033e+02	1.100e+00
1.035e+02	1.118e+00
1.037e+02	1.135e+00
1.042e+02	1.153e+00
1.055e+02	1.170e+00
1.066e+02	1.188e+00
1.082e+02	1.205e+00
1.090e+02	1.223e+00
1.096e+02	1.241e+00
1.119e+02	1.258e+00
1.127e+02	1.276e+00
1.135e+02	1.293e+00
1.143e+02	1.311e+00
1.149e+02	1.329e+00
1.155e+02	1.346e+00
1.161e+02	1.364e+00
1.169e+02	1.382e+00
1.172e+02	1.399e+00
1.174e+02	1.416e+00
1.190e+02	1.434e+00
1.205e+02	1.452e+00
1.219e+02	1.469e+00
1.225e+02	1.486e+00
1.234e+02	1.504e+00
1.250e+02	1.521e+00
1.257e+02	1.539e+00
1.287e+02	1.556e+00
1.292e+02	1.574e+00
1.296e+02	1.591e+00
1.302e+02	1.609e+00
1.312e+02	1.626e+00
1.313e+02	1.644e+00
1.326e+02	1.661e+00
1.332e+02	1.679e+00
1.333e+02	1.696e+00
1.339e+02	1.714e+00
1.344e+02	1.731e+00
1.346e+02	1.749e+00
1.359e+02	1.750e+00
1.389e+02	1.750e+00
1.385e+02	1.721e+00
1.383e+02	1.693e+00
1.385e+02	1.664e+00
1.386e+02	1.635e+00
1.384e+02	1.607e+00
1.380e+02	1.578e+00
1.378e+02	1.550e+00
1.374e+02	1.521e+00
1.375e+02	1.492e+00
1.373e+02	1.464e+00
1.370e+02	1.436e+00
1.369e+02	1.407e+00
1.367e+02	1.379e+00
1.367e+02	1.350e+00
1.363e+02	1.321e+00
1.362e+02	1.293e+00
1.361e+02	1.264e+00
1.361e+02	1.236e+00
1.356e+02	1.207e+00
1.357e+02	1.178e+00
1.356e+02	1.150e+00
1.352e+02	1.122e+00
1.351e+02	1.093e+00
1.347e+02	1.065e+00
1.345e+02	1.037e+00
1.342e+02	1.008e+00
1.341e+02	9.784e-01
1.339e+02	9.498e-01
1.339e+02	9.214e-01
1.334e+02	8.930e-01
1.332e+02	8.641e-01
1.330e+02	8.354e-01
1.328e+02	8.067e-01
1.323e+02	7.776e-01
1.320e+02	7.493e-01
1.318e+02	7.206e-01
1.315e+02	6.923e-01
1.311e+02	6.634e-01
1.311e+02	6.349e-01
1.310e+02	6.063e-01
1.307e+02	5.780e-01
1.303e+02	5.496e-01
1.302e+02	5.213e-01
1.301e+02	4.929e-01
1.300e+02	4.643e-01
1.289e+02	4.359e-01
1.293e+02	4.069e-01
1.290e+02	3.786e-01
1.285e+02	3.499e-01
1.281e+02	3.214e-01
1.278e+02	2.929e-01
1.271e+02	2.646e-01
1.269e+02	2.360e-01
1.267e+02	2.071e-01
1.256e+02	1.789e-01
1.255e+02	1.741e-01
1.219e+02	1.741e-01
1.216e+02	1.446e-01
1.216e+02	1.162e-01
1.214e+02	8.757e-02
1.212e+02	5.863e-02
1.202e+02	2.985e-02
1.192e+02	1.541e-03
1.186e+02	0.000e+00

File: data/loadCurves/loadDepth_GrainID_237_LoadID1_IndentLabel_3.txt
# Depth(nm)	Force(mN)
2.031e+00	9.077e-03
6.046e+00	4.406e-02
1.121e+01	7.931e-02
1.650e+01	1.142e-01
2.143e+01	1.495e-01
2.621e+01	1.882e-01
3.040e+01	2.229e-01
3.436e+01	2.577e-01
3.817e+01	2.927e-01
4.162e+01	3.276e-01
4.459e+01	3.625e-01
4.720e+01	3.974e-01
4.970e+01	4.328e-01
5.307e+01	4.695e-01
5.745e+01	5.048e-01
6.229e+01	5.411e-01
6.651e+01	5.760e-01
6.917e+01	6.112e-01
7.229e+01	6.462e-01
7.613e+01	6.819e-01
7.948e+01	7.177e-01
8.152e+01	7.527e-01
8.321e+01	7.878e-01
8.542e+01	8.228e-01
8.712e+01	8.578e-01
8.990e+01	8.928e-01
9.189e+01	9.281e-01
9.466e+01	9.631e-01
9.911e+01	9.981e-01
1.017e+02	1.033e+00
1.028e+02	1.069e+00
1.046e+02	1.103e+00
1.065e+02	1.138e+00
1.076e+02	1.174e+00
1.102e+02	1.208e+00
1.122e+02	1.243e+00
1.132e+02	1.278e+00
1.147e+02	1.313e+00
1.175e+02	1.348e+00
1.185e+02	1.383e+00
1.203e+02	1.418e+00
1.237e+02	1.453e+00
1.263e+02	1.488e+00
1.280e+02	1.523e+00
1.291e+02	1.558e+00
1.324e+02	1.593e+00
1.352e+02	1.628e+00
1.360e+02	1.663e+00
1.371e+02	1.698e+00
1.391e+02	1.733e+00
1.400e+02	1.768e+00
1.423e+02	1.803e+00
1.463e+02	1.838e+00
1.488e+02	1.873e+00
1.503e+02	1.908e+00
1.508e+02	1.943e+00
1.527e+02	1.978e+00
1.539e+02	2.014e+00
1.556e+02	2.049e+00
1.580e+02	2.083e+00
1.609e+02	2.118e+00
1.625e+02	2.154e+00
1.643e+02	2.189e+00
1.655e+02	2.224e+00
1.666e+02	2.259e+00
1.672e+02	2.294e+00
1.701e+02	2.329e+00
1.712e+02	2.365e+00
1.727e+02	2.400e+00
1.742e+02	2.435e+00
1.751e+02	2.471e+00
1.759e+02	2.506e+00
1.773e+02	2.542e+00
1.786e+02	2.577e+00
1.803e+02	2.612e+00
1.815e+02	2.647e+00
1.825e+02	2.683e+00
1.831e+02	2.718e+00
1.855e+02	2.754e+00
1.879e+02	2.788e+00
1.891e+02	2.823e+00
1.901e+02	2.858e+00
1.914e+02	2.894e+00
1.929e+02	2.930e+00
1.937e+02	2.965e+00
1.948e+02	3.000e+00
1.965e+02	3.035e+00
1.981e+02	3.070e+00
2.004e+02	3.106e+00
2.033e+02	3.141e+00
2.051e+02	3.176e+00
2.062e+02	3.211e+00
2.067e+02	3.246e+00
2.068e+02	3.281e+00
2.084e+02	3.316e+00
2.101e+02	3.352e+00
2.117e+02	3.387e+00
2.134e+02	3.421e+00
2.137e+02	3.457e+00
2.152e+02	3.492e+00
2.168e+02	3.527e+00
2.180e+02	3.563e+00
2.204e+02	3.599e+00
2.220e+02	3.635e+00
2.230e+02	3.669e+00
2.242e+02	3.704e+00
2.249e+02	3.739e+00
2.258e+02	3.774e+00
2.264e+02	3.809e+00
2.278e+02	3.845e+00
2.285e+02	3.880e+00
2.290e+02	3.916e+00
2.299e+02	3.951e+00
2.318e+02	3.985e+00
2.333e+02	4.021e+00
2.346e+02	4.056e+00
2.358e+02	4.092e+00
2.366e+02	4.128e+00
2.369e+02	4.163e+00
2.376e+02	4.199e+00
2.387e+02	4.234e+00
2.394e+02	4.268e+00
2.411e+02	4.304e+00
2.427e+02	4.339e+00
2.441e+02	4.374e+00
2.450e+02	4.409e+00
2.459e+02	4.445e+00
2.474e+02	4.481e+00
2.489e+02	4.515e+00
2.505e+02	4.551e+00
2.524e+02	4.586e+00
2.534e+02	4.621e+00
2.548e+02	4.657e+00
2.559e+02	4.693e+00
2.560e+02	4.729e+00
2.572e+02	4.764e+00
2.577e+02	4.800e+00
2.590e+02	4.836e+00
2.596e+02	4.870e+00
2.610e+02	4.906e+00
2.622e+02	4.941e+00
2.637e+02	4.976e+00
2.648e+02	5.011e+00
2.656e+02	5.047e+00
2.666e+02	5.083e+00
2.674e+02	5.118e+00
2.680e+02	5.156e+00
2.696e+02	5.192e+00
2.706e+02	5.227e+00
2.706e+02	5.263e+00
2.722e+02	5.298e+00
2.726e+02	5.332e+00
2.741e+02	5.368e+00
2.754e+02	5.404e+00
2.764e+02	5.439e+00
2.771e+02	5.475e+00
2.777e+02	5.510e+00
2.785e+02	5.545e+00
2.797e+02	5.579e+00
2.807e+02	5.615e+00
2.820e+02	5.650e+00
2.827e+02	5.685e+00
2.836e+02	5.721e+00
2.846e+02	5.756e+00
2.857e+02	5.792e+00
2.870e+02	5.828e+00
2.881e+02	5.864e+00
2.893e+02	5.899e+00
2.903e+02	5.937e+00
2.908e+02	5.971e+00
2.912e+02	6.007e+00
2.919e+02	6.042e+00
2.920e+02	6.078e+00
2.926e+02	6.114e+00
2.931e+02	6.149e+00
2.944e+02	6.185e+00
2.951e+02	6.221e+00
2.958e+02	6.256e+00
2.960e+02	6.292e+00
2.970e+02	6.327e+00
2.977e+02	6.362e+00
2.979e+02	6.397e+00
2.987e+02	6.431e+00
2.991e+02	6.467e+00
2.997e+02	6.502e+00
3.002e+02	6.538e+00
3.012e+02	6.575e+00
3.018e+02	6.610e+00
3.022e+02	6.646e+00
3.031e+02	6.681e+00
3.039e+02	6.717e+00
3.043e+02	6.752e+00
3.048e+02	6.787e+00
3.059e+02	6.822e+00
3.064e+02	6.857e+00
3.071e+02	6.893e+00
3.078e+02	6.928e+00
3.087e+02	6.963e+00
3.092e+02	6.998e+00
3.093e+02	7.000e+00
3.139e+02	7.000e+00
3.143e+02	6.929e+00
3.140e+02	6.860e+00
3.136e+02	6.791e+00
3.133e+02	6.720e+00
3.136e+02	6.653e+00
3.132e+02	6.585e+00
3.130e+02	6.517e+00
3.131e+02	6.449e+00
3.127e+02	6.381e+00
3.127e+02	6.313e+00
3.126e+02	6.244e+00
3.123e+02	6.174e+00
3.116e+02	6.107e+00
3.119e+02	6.038e+00
3.118e+02	5.969e+00
3.112e+02	5.900e+00
3.111e+02	5.831e+00
3.111e+02	5.763e+00
3.106e+02	5.694e+00
3.105e+02	5.625e+00
3.108e+02	5.558e+00
3.102e+02	5.488e+00
3.099e+02	5.420e+00
3.098e+02	5.352e+00
3.093e+02	5.284e+00
3.094e+02	5.216e+00
3.088e+02	5.147e+00
3.089e+02	5.079e+00
3.085e+02	5.011e+00
3.083e+02	4.942e+00
3.082e+02	4.874e+00
3.083e+02	4.805e+00
3.081e+02	4.738e+00
3.078e+02	4.670e+00
3.073e+02	4.601e+00
3.071e+02	4.533e+00
3.071e+02	4.463e+00
3.069e+02	4.393e+00
3.068e+02	4.323e+00
3.066e+02	4.255e+00
3.060e+02	4.187e+00
3.059e+02	4.117e+00
3.058e+02	4.049e+00
3.058e+02	3.980e+00
3.053e+02	3.912e+00
3.056e+02	3.844e+00
3.052e+02	3.775e+00
3.045e+02	3.707e+00
3.047e+02	3.637e+00
3.041e+02	3.567e+00
3.037e+02	3.499e+00
3.038e+02	3.431e+00
3.036e+02	3.364e+00
3.035e+02	3.296e+00
3.031e+02	3.228e+00
3.028e+02	3.159e+00
3.026e+02	3.091e+00
3.024e+02	3.024e+00
3.019e+02	2.953e+00
3.015e+02	2.885e+00
3.014e+02	2.816e+00
3.015e+02	2.749e+00
3.011e+02	2.681e+00
3.007e+02	2.613e+00
3.008e+02	2.545e+00
3.003e+02	2.476e+00
3.005e+02	2.408e+00
2.998e+02	2.338e+00
2.994e+02	2.270e+00
2.993e+02	2.201e+00
2.991e+02	2.133e+00
2.987e+02	2.065e+00
2.984e+02	1.997e+00
2.983e+02	1.929e+00
2.978e+02	1.859e+00
2.975e+02	1.791e+00
2.969e+02	1.722e+00
2.971e+02	1.653e+00
2.970e+02	1.585e+00
2.968e+02	1.516e+00
2.964e+02	1.448e+00
2.960e+02	1.380e+00
2.958e+02	1.312e+00
2.952e+02	1.243e+00
2.944e+02	1.174e+00
2.943e+02	1.105e+00
2.940e+02	1.037e+00
2.934e+02	9.695e-01
2.931e+02	9.014e-01
2.931e+02	8.333e-01
2.926e+02	7.660e-01
2.921e+02	6.991e-01
2.919e+02	6.991e-01
2.918e+02	6.300e-01
2.915e+02	5.610e-01
2.912e+02	4.926e-01
2.906e+02	4.229e-01
2.902e+02	3.544e-01
2.899e+02	2.863e-01
2.886e+02	2.180e-01
2.881e+02	1.498e-01
2.874e+02	8.156e-02
2.835e+02	1.230e-02
2.817e+02	0.000e+00

File: data/loadCurves/loadDepth_GrainID_245_LoadID4_IndentLabel_3.txt
# Depth(nm)	Force(mN)
3.201e+00	9.081e-03
5.605e+00	4.862e-02
1.226e+01	8.884e-02
1.959e+01	1.286e-01
2.450e+01	1.702e-01
3.036e+01	2.100e-01
3.487e+01	2.499e-01
3.795e+01	2.903e-01
4.123e+01	3.305e-01
4.492e+01	3.701e-01
4.875e+01	4.103e-01
5.453e+01	4.520e-01
5.894e+01	4.922e-01
6.398e+01	5.319e-01
6.854e+01	5.731e-01
7.207e+01	6.132e-01
7.317e+01	6.537e-01
7.515e+01	6.941e-01
7.707e+01	7.350e-01
7.949e+01	7.757e-01
8.313e+01	8.165e-01
8.584e+01	8.566e-01
8.828e+01	8.970e-01
9.165e+01	9.369e-01
9.561e+01	9.766e-01
9.786e+01	1.017e+00
1.020e+02	1.059e+00
1.057e+02	1.099e+00
1.072e+02	1.139e+00
1.084e+02	1.179e+00
1.101e+02	1.219e+00
1.135e+02	1.260e+00
1.176e+02	1.300e+00
1.215e+02	1.340e+00
1.236e+02	1.380e+00
1.256e+02	1.420e+00
1.264e+02	1.460e+00
1.269e+02	1.500e+00
1.294e+02	1.540e+00
1.313e+02	1.580e+00
1.336e+02	1.620e+00
1.353e+02	1.660e+00
1.377e+02	1.700e+00
1.406e+02	1.740e+00
1.437e+02	1.779e+00
1.478e+02	1.819e+00
1.487e+02	1.860e+00
1.499e+02	1.899e+00
1.503e+02	1.941e+00
1.519e+02	1.982e+00
1.536e+02	2.022e+00
1.567e+02	2.062e+00
1.595e+02	2.102e+00
1.607e+02	2.142e+00
1.624e+02	2.182e+00
1.644e+02	2.222e+00
1.679e+02	2.262e+00
1.712e+02	2.302e+00
1.737e+02	2.342e+00
1.752e+02	2.382e+00
1.759e+02	2.422e+00
1.765e+02	2.462e+00
1.791e+02	2.502e+00
1.822e+02	2.543e+00
1.849e+02	2.582e+00
1.859e+02	2.622e+00
1.869e+02	2.662e+00
1.881e+02	2.702e+00
1.887e+02	2.742e+00
1.903e+02	2.782e+00
1.922e+02	2.822e+00
1.941e+02	2.862e+00
1.947e+02	2.902e+00
1.958e+02	2.942e+00
1.969e+02	2.982e+00
1.989e+02	3.023e+00
2.007e+02	3.063e+00
2.021e+02	3.103e+00
2.026e+02	3.143e+00
2.032e+02	3.184e+00
2.045e+02	3.224e+00
2.064e+02	3.264e+00
2.087e+02	3.305e+00
2.102e+02	3.345e+00
2.111e+02	3.385e+00
2.121e+02	3.425e+00
2.126e+02	3.465e+00
2.134e+02	3.505e+00
2.140e+02	3.544e+00
2.148e+02	3.584e+00
2.151e+02	3.625e+00
2.156e+02	3.665e+00
2.166e+02	3.705e+00
2.177e+02	3.745e+00
2.193e+02	3.785e+00
2.201e+02	3.824e+00
2.214e+02	3.864e+00
2.228e+02	3.905e+00
2.241e+02	3.945e+00
2.252e+02	3.986e+00
2.256e+02	4.000e+00
2.307e+02	4.000e+00
2.312e+02	3.935e+00
2.307e+02	3.867e+00
2.308e+02	3.802e+00
2.304e+02	3.737e+00
2.302e+02	3.672e+00
2.299e+02	3.607e+00
2.298e+02	3.541e+00
2.294e+02	3.476e+00
2.287e+02	3.411e+00
2.290e+02	3.346e+00
2.292e+02	3.280e+00
2.284e+02	3.216e+00
2.281e+02	3.149e+00
2.281e+02	3.083e+00
2.277e+02	3.019e+00
2.273e+02	2.955e+00
2.271e+02	2.889e+00
2.270e+02	2.823e+00
2.264e+02	2.758e+00
2.266e+02	2.694e+00
2.265e+02	2.630e+00
2.260e+02	2.563e+00
2.257e+02	2.497e+00
2.251e+02	2.432e+00
2.248e+02	2.367e+00
2.249e+02	2.302e+00
2.247e+02	2.236e+00
2.244e+02	2.172e+00
2.238e+02	2.106e+00
2.236e+02	2.042e+00
2.234e+02	1.977e+00
2.233e+02	1.911e+00
2.229e+02	1.846e+00
2.226e+02	1.780e+00
2.223e+02	1.716e+00
2.221e+02	1.650e+00
2.220e+02	1.585e+00
2.211e+02	1.519e+00
2.209e+02	1.455e+00
2.206e+02	1.389e+00
2.203e+02	1.323e+00
2.201e+02	1.257e+00
2.194e+02	1.191e+00
2.192e+02	1.127e+00
2.187e+02	1.062e+00
2.182e+02	9.965e-01
2.180e+02	9.316e-01
2.178e+02	8.664e-01
2.176e+02	8.007e-01
2.167e+02	7.364e-01
2.164e+02	6.707e-01
2.154e+02	6.058e-01
2.156e+02	5.398e-01
2.153e+02	4.739e-01
2.144e+02	4.088e-01
2.138e+02	3.991e-01
2.145e+02	3.991e-01
2.145e+02	3.338e-01
2.138e+02	2.683e-01
2.125e+02	2.028e-01
2.124e+02	1.366e-01
2.109e+02	7.111e-02
2.062e+02	6.024e-03
2.029e+02	0.000e+00

File: data/loadCurves/loadDepth_GrainID_250_LoadID9_IndentLabel_2.txt
# Depth(nm)	Force(mN)
2.842e+00	8.261e-03
3.720e+00	2.551e-02
5.901e+00	4.358e-02
7.538e+00	6.114e-02
9.518e+00	7.887e-02
1.244e+01	9.613e-02
1.610e+01	1.140e-01
1.904e+01	1.316e-01
2.187e+01	1.489e-01
2.443e+01	1.665e-01
2.690e+01	1.839e-01
2.881e+01	2.015e-01
3.109e+01	2.189e-01
3.321e+01	2.362e-01
3.573e+01	2.539e-01
3.955e+01	2.714e-01
4.135e+01	2.891e-01
4.264e+01	3.064e-01
4.340e+01	3.238e-01
4.423e+01	3.412e-01
4.768e+01	3.594e-01
4.932e+01	3.766e-01
4.997e+01	3.939e-01
5.057e+01	4.114e-01
5.334e+01	4.295e-01
5.535e+01	4.472e-01
5.749e+01	4.646e-01
5.935e+01	4.821e-01
6.061e+01	4.998e-01
6.097e+01	5.172e-01
6.261e+01	5.353e-01
6.400e+01	5.529e-01
6.550e+01	5.704e-01
6.595e+01	5.878e-01
6.758e+01	6.055e-01
6.877e+01	6.232e-01
6.961e+01	6.406e-01
7.191e+01	6.581e-01
7.352e+01	6.755e-01
7.447e+01	6.929e-01
7.601e+01	7.104e-01
7.797e+01	7.280e-01
7.975e+01	7.455e-01
8.109e+01	7.631e-01
8.264e+01	7.806e-01
8.464e+01	7.979e-01
8.561e+01	8.156e-01
8.662e+01	8.329e-01
8.779e+01	8.504e-01
8.864e+01	8.682e-01
8.903e+01	8.856e-01
9.000e+01	9.029e-01
9.137e+01	9.203e-01
9.336e+01	9.375e-01
9.474e+01	9.548e-01
9.568e+01	9.722e-01
9.677e+01	9.899e-01
9.748e+01	1.007e+00
9.951e+01	1.025e+00
1.008e+02	1.043e+00
1.021e+02	1.060e+00
1.040e+02	1.078e+00
1.042e+02	1.095e+00
1.047e+02	1.113e+00
1.054e+02	1.130e+00
1.059e+02	1.148e+00
1.063e+02	1.166e+00
1.069e+02	1.183e+00
1.093e+02	1.200e+00
1.103e+02	1.217e+00
1.115e+02	1.235e+00
1.120e+02	1.252e+00
1.127e+02	1.270e+00
1.137e+02	1.287e+00
1.152e+02	1.305e+00
1.156e+02	1.322e+00
1.169e+02	1.340e+00
1.181e+02	1.357e+00
1.189e+02	1.375e+00
1.198e+02	1.392e+00
1.206e+02	1.410e+00
1.217e+02	1.427e+00
1.224e+02	1.445e+00
1.238e+02	1.463e+00
1.248e+02	1.480e+00
1.258e+02	1.498e+00
1.268e+02	1.515e+00
1.280e+02	1.533e+00
1.292e+02	1.550e+00
1.291e+02	1.568e+00
1.304e+02	1.585e+00
1.324e+02	1.603e+00
1.329e+02	1.620e+00
1.334e+02	1.638e+00
1.338e+02	1.655e+00
1.342e+02	1.673e+00
1.344e+02	1.691e+00
1.350e+02	1.709e+00
1.351e+02	1.727e+00
1.355e+02	1.744e+00
1.362e+02	1.750e+00
1.415e+02	1.750e+00
1.412e+02	1.721e+00
1.408e+02	1.693e+00
1.411e+02	1.663e+00
1.411e+02	1.634e+00
1.409e+02	1.608e+00
1.405e+02	1.576e+00
1.405e+02	1.548e+00
1.402e+02	1.520e+00
1.402e+02	1.491e+00
1.399e+02	1.463e+00
1.396e+02	1.435e+00
1.395e+02	1.406e+00
1.391e+02	1.378e+00
1.392e+02	1.349e+00
1.390e+02	1.320e+00
1.391e+02	1.292e+00
1.384e+02	1.264e+00
1.384e+02	1.235e+00
1.381e+02	1.206e+00
1.380e+02	1.178e+00
1.383e+02	1.149e+00
1.382e+02	1.121e+00
1.376e+02	1.091e+00
1.373e+02	1.063e+00
1.372e+02	1.035e+00
1.368e+02	1.007e+00
1.370e+02	9.778e-01
1.366e+02	9.498e-01
1.363e+02	9.214e-01
1.363e+02	8.926e-01
1.357e+02	8.637e-01
1.358e+02	8.347e-01
1.354e+02	8.063e-01
1.352e+02	7.777e-01
1.350e+02	7.494e-01
1.351e+02	7.205e-01
1.350e+02	6.924e-01
1.349e+02	6.635e-01
1.341e+02	6.349e-01
1.338e+02	6.060e-01
1.337e+02	5.773e-01
1.332e+02	5.491e-01
1.331e+02	5.209e-01
1.328e+02	4.919e-01
1.324e+02	4.635e-01
1.323e+02	4.353e-01
1.315e+02	4.067e-01
1.313e+02	3.782e-01
1.309e+02	3.492e-01
1.309e+02	3.207e-01
1.307e+02	2.925e-01
1.308e+02	2.643e-01
1.301e+02	2.361e-01
1.297e+02	2.076e-01
1.296e+02	1.792e-01
1.294e+02	1.742e-01
1.295e+02	1.742e-01
1.297e+02	1.455e-01
1.290e+02	1.170e-01
1.284e+02	8.839e-02
1.277e+02	5.934e-02
1.269e+02	3.108e-02
1.261e+02	2.129e-03
1.260e+02	0.000e+00

File: data/loadCurves/loadDepth_GrainID_257_LoadID2_IndentLabel_2.txt
# Depth(nm)	Force(mN)
3.501e+00	8.179e-03
4.953e+00	3.283e-02
8.919e+00	5.922e-02
1.242e+01	8.448e-02
1.641e+01	1.097e-01
1.970e+01	1.355e-01
2.309e+01	1.606e-01
2.558e+01	1.864e-01
2.914e+01	2.120e-01
3.241e+01	2.369e-01
3.463e+01	2.620e-01
3.708e+01	2.871e-01
3.956e+01	3.118e-01
4.235e+01	3.367e-01
4.546e+01	3.620e-01
4.867e+01	3.870e-01
5.183e+01	4.119e-01
5.472e+01	4.375e-01
5.693e+01	4.621e-01
5.951e+01	4.874e-01
6.150e+01	5.124e-01
6.303e+01	5.379e-01
6.484e+01	5.628e-01
6.610e+01	5.879e-01
6.819e+01	6.132e-01
7.176e+01	6.382e-01
7.464e+01	6.630e-01
7.736e+01	6.879e-01
7.942e+01	7.128e-01
8.132e+01	7.378e-01
8.240e+01	7.633e-01
8.301e+01	7.884e-01
8.366e+01	8.132e-01
8.515e+01	8.378e-01
8.776e+01	8.632e-01
9.059e+01	8.879e-01
9.224e+01	9.131e-01
9.498e+01	9.379e-01
9.633e+01	9.628e-01
9.761e+01	9.878e-01
9.792e+01	1.013e+00
9.948e+01	1.039e+00
1.006e+02	1.064e+00
1.024e+02	1.089e+00
1.032e+02	1.115e+00
1.057e+02	1.139e+00
1.100e+02	1.164e+00
1.134e+02	1.189e+00
1.141e+02	1.214e+00
1.147e+02	1.239e+00
1.160e+02	1.265e+00
1.167e+02	1.289e+00
1.182e+02	1.314e+00
1.200e+02	1.340e+00
1.205e+02	1.364e+00
1.212e+02	1.389e+00
1.229e+02	1.415e+00
1.243e+02	1.440e+00
1.253e+02	1.464e+00
1.260e+02	1.490e+00
1.271e+02	1.515e+00
1.294e+02	1.540e+00
1.306e+02	1.565e+00
1.312e+02	1.591e+00
1.324e+02	1.616e+00
1.335e+02	1.641e+00
1.340e+02	1.666e+00
1.348e+02	1.692e+00
1.353e+02	1.717e+00
1.376e+02	1.742e+00
1.389e+02	1.767e+00
1.414e+02	1.792e+00
1.424e+02	1.817e+00
1.443e+02	1.842e+00
1.454e+02	1.867e+00
1.456e+02	1.892e+00
1.473e+02	1.917e+00
1.492e+02	1.942e+00
1.510e+02	1.967e+00
1.529e+02	1.992e+00
1.541e+02	2.017e+00
1.550e+02	2.042e+00
1.557e+02	2.067e+00
1.567e+02	2.092e+00
1.570e+02	2.117e+00
1.579e+02	2.142e+00
1.584e+02	2.167e+00
1.590e+02	2.192e+00
1.597e+02	2.217e+00
1.608e+02	2.242e+00
1.629e+02	2.267e+00
1.647e+02	2.292e+00
1.654e+02	2.317e+00
1.668e+02	2.343e+00
1.671e+02	2.368e+00
1.675e+02	2.393e+00
1.691e+02	2.418e+00
1.713e+02	2.443e+00
1.743e+02	2.468e+00
1.760e+02	2.493e+00
1.766e+02	2.519e+00
1.769e+02	2.543e+00
1.776e+02	2.569e+00
1.787e+02	2.594e+00
1.794e+02	2.619e+00
1.805e+02	2.644e+00
1.814e+02	2.670e+00
1.819e+02	2.695e+00
1.828e+02	2.720e+00
1.845e+02	2.745e+00
1.853e+02	2.770e+00
1.861e+02	2.795e+00
1.863e+02	2.820e+00
1.864e+02	2.845e+00
1.885e+02	2.870e+00
1.915e+02	2.895e+00
1.933e+02	2.920e+00
1.943e+02	2.944e+00
1.961e+02	2.969e+00
1.960e+02	2.994e+00
1.964e+02	3.019e+00
1.970e+02	3.044e+00
1.978e+02	3.069e+00
1.992e+02	3.095e+00
1.994e+02	3.120e+00
1.998e+02	3.145e+00
1.999e+02	3.170e+00
2.005e+02	3.195e+00
2.011e+02	3.220e+00
2.017e+02	3.245e+00
2.026e+02	3.270e+00
2.026e+02	3.295e+00
2.030e+02	3.320e+00
2.041e+02	3.345e+00
2.057e+02	3.370e+00
2.070e+02	3.396e+00
2.075e+02	3.421e+00
2.080e+02	3.446e+00
2.084e+02	3.471e+00
2.089e+02	3.496e+00
2.095e+02	3.522e+00
2.102e+02	3.547e+00
2.109e+02	3.572e+00
2.124e+02	3.597e+00
2.141e+02	3.622e+00
2.154e+02	3.647e+00
2.157e+02	3.672e+00
2.160e+02	3.697e+00
2.164e+02	3.722e+00
2.170e+02	3.747e+00
2.177e+02	3.772e+00
2.187e+02	3.797e+00
2.190e+02	3.822e+00
2.195e+02	3.847e+00
2.202e+02	3.872e+00
2.203e+02	3.898e+00
2.209e+02	3.923e+00
2.209e+02	3.948e+00
2.213e+02	3.973e+00
2.218e+02	3.998e+00
2.222e+02	4.022e+00
2.233e+02	4.047e+00
2.236e+02	4.073e+00
2.240e+02	4.098e+00
2.242e+02	4.124e+00
2.250e+02	4.150e+00
2.251e+02	4.175e+00
2.256e+02	4.201e+00
2.258e+02	4.226e+00
2.262e+02	4.252e+00
2.265e+02	4.277e+00
2.273e+02	4.302e+00
2.278e+02	4.327e+00
2.282e+02	4.352e+00
2.285e+02	4.377e+00
2.286e+02	4.403e+00
2.289e+02	4.428e+00
2.293e+02	4.453e+00
2.297e+02	4.478e+00
2.298e+02	4.503e+00
2.300e+02	4.529e+00
2.307e+02	4.554e+00
2.309e+02	4.579e+00
2.311e+02	4.605e+00
2.317e+02	4.630e+00
2.325e+02	4.655e+00
2.330e+02	4.681e+00
2.328e+02	4.706e+00
2.333e+02	4.731e+00
2.341e+02	4.757e+00
2.338e+02	4.782e+00
2.341e+02	4.807e+00
2.342e+02	4.832e+00
2.349e+02	4.857e+00
2.357e+02	4.882e+00
2.357e+02	4.907e+00
2.360e+02	4.933e+00
2.364e+02	4.958e+00
2.371e+02	4.983e+00
2.373e+02	5.000e+00
2.410e+02	5.000e+00
2.410e+02	4.950e+00
2.410e+02	4.901e+00
2.406e+02	4.851e+00
2.404e+02	4.802e+00
2.401e+02	4.753e+00
2.406e+02	4.704e+00
2.402e+02	4.654e+00
2.399e+02	4.606e+00
2.396e+02	4.557e+00
2.393e+02	4.509e+00
2.396e+02	4.460e+00
2.393e+02	4.411e+00
2.390e+02	4.362e+00
2.387e+02	4.313e+00
2.387e+02	4.263e+00
2.385e+02	4.214e+00
2.380e+02	4.165e+00
2.381e+02	4.116e+00
2.377e+02	4.067e+00
2.377e+02	4.018e+00
2.378e+02	3.970e+00
2.370e+02	3.921e+00
2.372e+02	3.873e+00
2.367e+02	3.823e+00
2.360e+02	3.774e+00
2.363e+02	3.725e+00
2.359e+02	3.676e+00
2.361e+02	3.627e+00
2.360e+02	3.578e+00
2.358e+02	3.530e+00
2.354e+02	3.481e+00
2.353e+02	3.432e+00
2.355e+02	3.383e+00
2.352e+02	3.334e+00
2.348e+02	3.285e+00
2.349e+02	3.236e+00
2.346e+02	3.188e+00
2.344e+02	3.139e+00
2.342e+02	3.090e+00
2.338e+02	3.041e+00
2.337e+02	2.993e+00
2.337e+02	2.944e+00
2.332e+02	2.894e+00
2.333e+02	2.846e+00
2.326e+02	2.796e+00
2.326e+02	2.746e+00
2.323e+02	2.696e+00
2.322e+02	2.646e+00
2.319e+02	2.596e+00
2.317e+02	2.548e+00
2.317e+02	2.499e+00
2.313e+02	2.451e+00
2.313e+02	2.402e+00
2.311e+02	2.354e+00
2.308e+02	2.304e+00
2.305e+02	2.255e+00
2.299e+02	2.206e+00
2.297e+02	2.157e+00
2.299e+02	2.108e+00
2.296e+02	2.060e+00
2.293e+02	2.011e+00
2.293e+02	1.962e+00
2.292e+02	1.914e+00
2.291e+02	1.866e+00
2.285e+02	1.816e+00
2.282e+02	1.768e+00
2.276e+02	1.718e+00
2.271e+02	1.669e+00
2.272e+02	1.620e+00
2.275e+02	1.571e+00
2.269e+02	1.521e+00
2.266e+02	1.472e+00
2.258e+02	1.424e+00
2.261e+02	1.374e+00
2.256e+02	1.324e+00
2.256e+02	1.275e+00
2.253e+02	1.226e+00
2.251e+02	1.178e+00
2.248e+02	1.130e+00
2.246e+02	1.080e+00
2.245e+02	1.031e+00
2.241e+02	9.822e-01
2.236e+02	9.336e-01
2.235e+02	8.837e-01
2.231e+02	8.350e-01
2.225e+02	7.863e-01
2.221e+02	7.376e-01
2.216e+02	6.887e-01
2.214e+02	6.398e-01
2.210e+02	5.905e-01
2.203e+02	5.420e-01
2.196e+02	4.992e-01
2.172e+02	4.992e-01
2.170e+02	4.514e-01
2.164e+02	4.025e-01
2.164e+02	3.539e-01
2.160e+02	3.055e-01
2.157e+02	2.575e-01
2.154e+02	2.083e-01
2.146e+02	1.600e-01
2.143e+02	1.105e-01
2.136e+02	6.140e-02
2.122e+02	1.240e-02
2.114e+02	0.000e+00
