Repository: kkarimi62/polyGNN

# Prediction of Steel Nanohardness using Graph Neural Networks

This repository contains code and resources for predicting nanoscale hardness in polycrystalline metals using Graph Neural Networks (GNNs).

## Overview

Nanoscale hardness in polycrystalline steels is influenced by microstructural features such as grain orientations and neighboring grain properties. This project uses GNNs to predict nanohardness from electron backscatter diffraction (EBSD) maps of 310S steel surfaces, focusing on grain-scale load-displacement curves.

File: data/loadCurves/loadDepth_GrainID_763_LoadID1_IndentLabel_11.txt
# Depth(nm)	Force(mN)
3.687e+00	1.000e-02
5.564e+00	4.502e-02
1.037e+01	7.980e-02
1.682e+01	1.149e-01
2.106e+01	1.512e-01
2.440e+01	1.857e-01
2.879e+01	2.205e-01
3.269e+01	2.554e-01
3.662e+01	2.909e-01
4.111e+01	3.266e-01
4.442e+01	3.622e-01
4.777e+01	3.973e-01
5.259e+01	4.326e-01
5.785e+01	4.704e-01
6.145e+01	5.053e-01
6.510e+01	5.420e-01
6.788e+01	5.767e-01
7.099e+01	6.118e-01
7.271e+01	6.465e-01
7.655e+01	6.819e-01
7.892e+01	7.167e-01
7.970e+01	7.524e-01
8.043e+01	7.877e-01
8.296e+01	8.224e-01
8.651e+01	8.569e-01
8.995e+01	8.918e-01
9.444e+01	9.268e-01
9.691e+01	9.621e-01
9.802e+01	9.974e-01
9.901e+01	1.032e+00
1.019e+02	1.068e+00
1.031e+02	1.103e+00
1.042e+02	1.139e+00
1.058e+02	1.176e+00
1.069e+02	1.211e+00
1.081e+02	1.246e+00
1.109e+02	1.281e+00
1.127e+02	1.316e+00
1.144e+02	1.351e+00
1.164e+02	1.385e+00
1.184e+02	1.420e+00
1.212e+02	1.455e+00
1.234e+02	1.490e+00
1.254e+02	1.525e+00
1.277e+02	1.561e+00
1.295e+02	1.596e+00
1.311e+02	1.631e+00
1.322e+02	1.666e+00
1.331e+02	1.700e+00
1.352e+02	1.735e+00
1.375e+02	1.770e+00
1.398e+02	1.805e+00
1.408e+02	1.841e+00
1.436e+02	1.876e+00
1.464e+02	1.911e+00
1.486e+02	1.947e+00
1.501e+02	1.982e+00
1.506e+02	2.018e+00
1.511e+02	2.054e+00
1.518e+02	2.089e+00
1.540e+02	2.124e+00
1.555e+02	2.160e+00
1.577e+02	2.195e+00
1.592e+02	2.231e+00
1.614e+02	2.266e+00
1.632e+02	2.301e+00
1.649e+02	2.336e+00
1.662e+02	2.371e+00
1.665e+02	2.406e+00
1.670e+02	2.441e+00
1.686e+02	2.475e+00
1.705e+02	2.511e+00
1.711e+02	2.546e+00
1.717e+02	2.580e+00
1.735e+02	2.616e+00
1.752e+02	2.651e+00
1.768e+02	2.686e+00
1.787e+02	2.721e+00
1.805e+02	2.756e+00
1.824e+02	2.791e+00
1.849e+02	2.826e+00
1.858e+02	2.862e+00
1.864e+02	2.896e+00
1.871e+02	2.931e+00
1.882e+02	2.966e+00
1.900e+02	3.001e+00
1.913e+02	3.036e+00
1.930e+02	3.071e+00
1.942e+02	3.106e+00
1.946e+02	3.141e+00
1.950e+02	3.177e+00
1.965e+02	3.211e+00
1.976e+02	3.246e+00
1.991e+02	3.281e+00
2.003e+02	3.316e+00
2.017e+02	3.351e+00
2.025e+02	3.386e+00
2.035e+02	3.421e+00
2.042e+02	3.456e+00
2.061e+02	3.491e+00
2.087e+02	3.525e+00
2.102e+02	3.560e+00
2.115e+02	3.596e+00
2.124e+02	3.632e+00
2.129e+02	3.666e+00
2.135e+02	3.701e+00
2.150e+02	3.736e+00
2.167e+02	3.772e+00
2.177e+02	3.807e+00
2.200e+02	3.841e+00
2.206e+02	3.876e+00
2.212e+02	3.911e+00
2.225e+02	3.946e+00
2.243e+02	3.981e+00
2.255e+02	4.017e+00
2.269e+02	4.052e+00
2.281e+02	4.087e+00
2.291e+02	4.122e+00
2.302e+02	4.158e+00
2.305e+02	4.193e+00
2.319e+02	4.229e+00
2.327e+02	4.264e+00
2.337e+02	4.299e+00
2.348e+02	4.336e+00
2.365e+02	4.371e+00
2.376e+02	4.406e+00
2.382e+02	4.441e+00
2.399e+02	4.476e+00
2.403e+02	4.511e+00
2.416e+02	4.546e+00
2.433e+02	4.581e+00
2.448e+02	4.617e+00
2.464e+02	4.652e+00
2.475e+02	4.687e+00
2.486e+02	4.723e+00
2.489e+02	4.758e+00
2.497e+02	4.793e+00
2.502e+02	4.828e+00
2.512e+02	4.863e+00
2.525e+02	4.898e+00
2.536e+02	4.933e+00
2.546e+02	4.968e+00
2.553e+02	5.003e+00
2.563e+02	5.038e+00
2.573e+02	5.074e+00
2.589e+02	5.109e+00
2.609e+02	5.144e+00
2.617e+02	5.181e+00
2.630e+02	5.216e+00
2.640e+02	5.251e+00
2.649e+02	5.286e+00
2.660e+02	5.322e+00
2.673e+02	5.356e+00
2.684e+02	5.392e+00
2.693e+02	5.429e+00
2.702e+02	5.464e+00
2.707e+02	5.500e+00
2.720e+02	5.535e+00
2.737e+02	5.570e+00
2.747e+02	5.605e+00
2.762e+02	5.640e+00
2.770e+02	5.675e+00
2.780e+02	5.709e+00
2.786e+02	5.745e+00
2.798e+02	5.780e+00
2.805e+02	5.815e+00
2.810e+02	5.850e+00
2.822e+02	5.885e+00
2.830e+02	5.921e+00
2.839e+02	5.956e+00
2.851e+02	5.991e+00
2.857e+02	6.026e+00
2.865e+02	6.062e+00
2.879e+02	6.097e+00
2.896e+02	6.133e+00
2.907e+02	6.168e+00
2.915e+02	6.204e+00
2.930e+02	6.239e+00
2.944e+02	6.274e+00
2.952e+02	6.309e+00
2.959e+02	6.345e+00
2.968e+02	6.380e+00
2.977e+02	6.416e+00
2.982e+02	6.452e+00
2.991e+02	6.486e+00
3.005e+02	6.522e+00
3.011e+02	6.556e+00
3.023e+02	6.592e+00
3.029e+02	6.627e+00
3.032e+02	6.663e+00
3.042e+02	6.698e+00
3.047e+02	6.734e+00
3.056e+02	6.769e+00
3.066e+02	6.805e+00
3.077e+02	6.840e+00
3.082e+02	6.875e+00
3.090e+02	6.911e+00
3.095e+02	6.946e+00
3.100e+02	6.982e+00
3.104e+02	7.000e+00
3.151e+02	7.000e+00
3.150e+02	6.929e+00
3.147e+02	6.861e+00
3.146e+02	6.790e+00
3.145e+02	6.720e+00
3.141e+02	6.650e+00
3.139e+02	6.582e+00
3.136e+02	6.512e+00
3.132e+02	6.444e+00
3.134e+02	6.376e+00
3.134e+02	6.308e+00
3.132e+02	6.238e+00
3.131e+02	6.170e+00
3.130e+02	6.103e+00
3.124e+02	6.034e+00
3.124e+02	5.966e+00
3.122e+02	5.898e+00
3.120e+02	5.829e+00
3.117e+02	5.761e+00
3.116e+02	5.692e+00
3.116e+02	5.624e+00
3.116e+02	5.555e+00
3.110e+02	5.487e+00
3.112e+02	5.419e+00
3.110e+02	5.351e+00
3.105e+02	5.283e+00
3.106e+02	5.215e+00
3.103e+02	5.146e+00
3.100e+02	5.077e+00
3.101e+02	5.009e+00
3.094e+02	4.941e+00
3.095e+02	4.872e+00
3.096e+02	4.803e+00
3.092e+02	4.735e+00
3.092e+02	4.666e+00
3.087e+02	4.596e+00
3.089e+02	4.529e+00
3.085e+02	4.460e+00
3.082e+02	4.390e+00
3.082e+02	4.322e+00
3.078e+02	4.255e+00
3.075e+02	4.186e+00
3.073e+02	4.118e+00
3.072e+02	4.050e+00
3.065e+02	3.982e+00
3.069e+02	3.913e+00
3.068e+02	3.843e+00
3.063e+02	3.774e+00
3.063e+02	3.706e+00
3.059e+02	3.637e+00
3.059e+02	3.570e+00
3.057e+02	3.502e+00
3.050e+02	3.433e+00
3.048e+02	3.365e+00
3.047e+02	3.296e+00
3.045e+02	3.227e+00
3.043e+02	3.158e+00
3.042e+02	3.090e+00
3.037e+02	3.023e+00
3.035e+02	2.954e+00
3.032e+02	2.886e+00
3.031e+02	2.818e+00
3.029e+02	2.750e+00
3.028e+02	2.680e+00
3.022e+02	2.612e+00
3.020e+02	2.542e+00
3.016e+02	2.474e+00
3.015e+02	2.405e+00
3.012e+02	2.337e+00
3.009e+02	2.268e+00
3.007e+02	2.198e+00
3.003e+02	2.129e+00
3.005e+02	2.060e+00
2.999e+02	1.992e+00
2.992e+02	1.924e+00
2.996e+02	1.856e+00
2.992e+02	1.788e+00
2.989e+02	1.721e+00
2.983e+02	1.652e+00
2.975e+02	1.584e+00
2.977e+02	1.516e+00
2.976e+02	1.447e+00
2.975e+02	1.380e+00
2.971e+02	1.310e+00
2.970e+02	1.241e+00
2.964e+02	1.173e+00
2.963e+02	1.105e+00
2.956e+02	1.036e+00
2.955e+02	9.682e-01
2.952e+02	9.004e-01
2.948e+02	8.324e-01
2.944e+02	7.638e-01
2.939e+02	6.990e-01
2.950e+02	6.990e-01
2.948e+02	6.306e-01
2.944e+02	5.625e-01
2.937e+02	4.943e-01
2.934e+02	4.267e-01
2.931e+02	3.584e-01
2.925e+02	2.906e-01
2.917e+02	2.215e-01
2.906e+02	1.533e-01
2.896e+02	8.518e-02
2.886e+02	1.702e-02
2.872e+02	0.000e+00

File: data/loadCurves/loadDepth_GrainID_766_LoadID0_IndentLabel_11.txt
# Depth(nm)	Force(mN)
3.058e+00	9.076e-03
7.724e+00	5.868e-02
1.538e+01	1.100e-01
2.164e+01	1.612e-01
2.690e+01	2.105e-01
3.218e+01	2.609e-01
3.763e+01	3.110e-01
4.251e+01	3.614e-01
4.827e+01	4.114e-01
5.488e+01	4.632e-01
5.948e+01	5.133e-01
6.367e+01	5.651e-01
6.708e+01	6.143e-01
7.077e+01	6.640e-01
7.427e+01	7.134e-01
7.935e+01	7.637e-01
8.322e+01	8.133e-01
8.617e+01	8.632e-01
8.766e+01	9.138e-01
8.945e+01	9.643e-01
9.421e+01	1.015e+00
9.803e+01	1.066e+00
1.021e+02	1.116e+00
1.049e+02	1.166e+00
1.080e+02	1.217e+00
1.110e+02	1.267e+00
1.132e+02	1.317e+00
1.160e+02	1.366e+00
1.201e+02	1.416e+00
1.225e+02	1.466e+00
1.241e+02	1.516e+00
1.277e+02	1.566e+00
1.308e+02	1.615e+00
1.333e+02	1.666e+00
1.351e+02	1.716e+00
1.371e+02	1.767e+00
1.411e+02	1.817e+00
1.431e+02	1.867e+00
1.454e+02	1.916e+00
1.479e+02	1.967e+00
1.492e+02	2.017e+00
1.506e+02	2.066e+00
1.534e+02	2.117e+00
1.555e+02	2.166e+00
1.583e+02	2.217e+00
1.606e+02	2.267e+00
1.621e+02	2.317e+00
1.649e+02	2.368e+00
1.671e+02	2.417e+00
1.686e+02	2.467e+00
1.715e+02	2.517e+00
1.732e+02	2.567e+00
1.757e+02	2.617e+00
1.779e+02	2.666e+00
1.798e+02	2.716e+00
1.815e+02	2.766e+00
1.835e+02	2.816e+00
1.850e+02	2.867e+00
1.868e+02	2.916e+00
1.892e+02	2.966e+00
1.916e+02	3.016e+00
1.931e+02	3.067e+00
1.952e+02	3.116e+00
1.973e+02	3.167e+00
2.005e+02	3.217e+00
2.021e+02	3.266e+00
2.046e+02	3.316e+00
2.066e+02	3.367e+00
2.086e+02	3.417e+00
2.104e+02	3.466e+00
2.123e+02	3.516e+00
2.161e+02	3.566e+00
2.185e+02	3.616e+00
2.203e+02	3.667e+00
2.219e+02	3.716e+00
2.231e+02	3.767e+00
2.243e+02	3.817e+00
2.254e+02	3.868e+00
2.268e+02	3.917e+00
2.283e+02	3.966e+00
2.304e+02	4.016e+00
2.320e+02	4.066e+00
2.339e+02	4.116e+00
2.358e+02	4.168e+00
2.374e+02	4.218e+00
2.398e+02	4.268e+00
2.418e+02	4.318e+00
2.432e+02	4.368e+00
2.448e+02	4.418e+00
2.468e+02	4.468e+00
2.493e+02	4.519e+00
2.500e+02	4.569e+00
2.513e+02	4.619e+00
2.527e+02	4.668e+00
2.544e+02	4.718e+00
2.557e+02	4.768e+00
2.573e+02	4.818e+00
2.588e+02	4.869e+00
2.607e+02	4.919e+00
2.631e+02	4.970e+00
2.647e+02	5.020e+00
2.661e+02	5.071e+00
2.680e+02	5.123e+00
2.699e+02	5.174e+00
2.716e+02	5.223e+00
2.730e+02	5.274e+00
2.747e+02	5.323e+00
2.758e+02	5.373e+00
2.770e+02	5.423e+00
2.790e+02	5.473e+00
2.808e+02	5.523e+00
2.823e+02	5.573e+00
2.840e+02	5.624e+00
2.855e+02	5.673e+00
2.864e+02	5.723e+00
2.881e+02	5.773e+00
2.892e+02	5.823e+00
2.903e+02	5.874e+00
2.919e+02	5.923e+00
2.932e+02	5.973e+00
2.950e+02	6.023e+00
2.965e+02	6.073e+00
2.979e+02	6.124e+00
2.995e+02	6.174e+00
3.009e+02	6.224e+00
3.021e+02	6.274e+00
3.043e+02	6.324e+00
3.054e+02	6.373e+00
3.073e+02	6.423e+00
3.081e+02	6.473e+00
3.095e+02	6.523e+00
3.109e+02	6.573e+00
3.123e+02	6.623e+00
3.134e+02	6.673e+00
3.152e+02	6.724e+00
3.166e+02	6.774e+00
3.180e+02	6.825e+00
3.187e+02	6.876e+00
3.202e+02	6.926e+00
3.218e+02	6.978e+00
3.227e+02	7.028e+00
3.235e+02	7.079e+00
3.250e+02	7.129e+00
3.266e+02	7.179e+00
3.276e+02	7.230e+00
3.288e+02	7.281e+00
3.307e+02	7.331e+00
3.321e+02	7.382e+00
3.337e+02	7.431e+00
3.346e+02	7.482e+00
3.361e+02	7.531e+00
3.373e+02	7.582e+00
3.384e+02	7.632e+00
3.401e+02	7.683e+00
3.411e+02	7.735e+00
3.422e+02	7.786e+00
3.431e+02	7.836e+00
3.441e+02	7.886e+00
3.451e+02	7.936e+00
3.468e+02	7.987e+00
3.484e+02	8.038e+00
3.496e+02	8.088e+00
3.509e+02	8.138e+00
3.521e+02	8.188e+00
3.535e+02	8.238e+00
3.543e+02	8.288e+00
3.554e+02	8.339e+00
3.567e+02	8.389e+00
3.578e+02	8.439e+00
3.592e+02	8.490e+00
3.601e+02	8.540e+00
3.621e+02	8.591e+00
3.628e+02	8.643e+00
3.640e+02	8.694e+00
3.646e+02	8.745e+00
3.657e+02	8.796e+00
3.670e+02	8.846e+00
3.679e+02	8.896e+00
3.689e+02	8.945e+00
3.700e+02	8.995e+00
3.713e+02	9.047e+00
3.728e+02	9.097e+00
3.734e+02	9.148e+00
3.743e+02	9.198e+00
3.754e+02	9.248e+00
3.763e+02	9.298e+00
3.778e+02	9.350e+00
3.783e+02	9.401e+00
3.793e+02	9.452e+00
3.796e+02	9.502e+00
3.805e+02	9.553e+00
3.815e+02	9.604e+00
3.821e+02	9.655e+00
3.826e+02	9.706e+00
3.834e+02	9.756e+00
3.844e+02	9.807e+00
3.857e+02	9.857e+00
3.857e+02	9.907e+00
3.867e+02	9.958e+00
3.875e+02	1.000e+01
3.928e+02	1.000e+01
3.928e+02	9.900e+00
3.925e+02	9.799e+00
3.925e+02	9.703e+00
3.921e+02	9.606e+00
3.920e+02	9.511e+00
3.918e+02	9.401e+00
3.913e+02	9.304e+00
3.911e+02	9.207e+00
3.913e+02	9.111e+00
3.910e+02	9.012e+00
3.903e+02	8.914e+00
3.905e+02	8.816e+00
3.901e+02	8.719e+00
3.900e+02	8.622e+00
3.892e+02	8.524e+00
3.895e+02	8.428e+00
3.894e+02	8.330e+00
3.891e+02	8.232e+00
3.885e+02	8.135e+00
3.886e+02	8.035e+00
3.885e+02	7.939e+00
3.883e+02	7.840e+00
3.880e+02	7.743e+00
3.876e+02	7.644e+00
3.872e+02	7.547e+00
3.873e+02	7.449e+00
3.873e+02	7.352e+00
3.868e+02	7.254e+00
3.864e+02	7.156e+00
3.864e+02	7.058e+00
3.860e+02	6.961e+00
3.856e+02	6.864e+00
3.854e+02	6.764e+00
3.853e+02	6.667e+00
3.855e+02	6.569e+00
3.850e+02	6.473e+00
3.846e+02	6.375e+00
3.843e+02	6.279e+00
3.845e+02	6.180e+00
3.839e+02	6.083e+00
3.839e+02	5.987e+00
3.835e+02	5.889e+00
3.832e+02	5.793e+00
3.834e+02	5.695e+00
3.826e+02	5.595e+00
3.826e+02	5.495e+00
3.820e+02	5.399e+00
3.822e+02	5.301e+00
3.818e+02	5.203e+00
3.811e+02	5.105e+00
3.812e+02	5.007e+00
3.808e+02	4.910e+00
3.804e+02	4.811e+00
3.800e+02	4.711e+00
3.798e+02	4.614e+00
3.794e+02	4.517e+00
3.794e+02	4.421e+00
3.795e+02	4.323e+00
3.789e+02	4.225e+00
3.783e+02	4.128e+00
3.782e+02	4.031e+00
3.778e+02	3.932e+00
3.776e+02	3.831e+00
3.774e+02	3.734e+00
3.769e+02	3.635e+00
3.769e+02	3.539e+00
3.765e+02	3.440e+00
3.763e+02	3.344e+00
3.757e+02	3.247e+00
3.757e+02	3.149e+00
3.754e+02	3.049e+00
3.749e+02	2.950e+00
3.747e+02	2.852e+00
3.743e+02	2.755e+00
3.739e+02	2.657e+00
3.739e+02	2.560e+00
3.734e+02	2.463e+00
3.729e+02	2.364e+00
3.727e+02	2.266e+00
3.721e+02	2.168e+00
3.715e+02	2.070e+00
3.718e+02	1.973e+00
3.709e+02	1.875e+00
3.710e+02	1.779e+00
3.705e+02	1.680e+00
3.697e+02	1.582e+00
3.696e+02	1.484e+00
3.694e+02	1.384e+00
3.688e+02	1.283e+00
3.684e+02	1.184e+00
3.680e+02	1.084e+00
3.674e+02	9.991e-01
3.676e+02	9.991e-01
3.672e+02	9.006e-01
3.669e+02	8.007e-01
3.664e+02	7.010e-01
3.662e+02	6.039e-01
3.659e+02	5.070e-01
3.652e+02	4.095e-01
3.645e+02	3.117e-01
3.631e+02	2.115e-01
3.613e+02	1.123e-01
3.599e+02	1.246e-02
3.577e+02	0.000e+00

File: data/loadCurves/loadDepth_GrainID_804_LoadID8_IndentLabel_10.txt
# Depth(nm)	Force(mN)
2.707e+00	7.362e-03
3.303e+00	2.768e-02
5.322e+00	4.807e-02
1.051e+01	6.963e-02
1.382e+01	8.828e-02
1.672e+01	1.104e-01
1.989e+01	1.309e-01
2.194e+01	1.507e-01
2.418e+01	1.709e-01
2.665e+01	1.908e-01
2.927e+01	2.111e-01
3.223e+01	2.309e-01
3.450e+01	2.511e-01
3.717e+01	2.709e-01
4.037e+01	2.908e-01
4.266e+01	3.108e-01
4.335e+01	3.306e-01
4.500e+01	3.507e-01
4.622e+01	3.704e-01
4.718e+01	3.907e-01
4.935e+01	4.107e-01
5.078e+01	4.313e-01
5.249e+01	4.513e-01
5.409e+01	4.713e-01
5.624e+01	4.915e-01
5.913e+01	5.114e-01
6.325e+01	5.324e-01
6.590e+01	5.526e-01
6.881e+01	5.725e-01
7.080e+01	5.925e-01
7.263e+01	6.126e-01
7.465e+01	6.325e-01
7.510e+01	6.525e-01
7.631e+01	6.724e-01
7.639e+01	6.929e-01
7.826e+01	7.130e-01
7.920e+01	7.330e-01
8.150e+01	7.534e-01
8.276e+01	7.734e-01
8.320e+01	7.935e-01
8.402e+01	8.133e-01
8.652e+01	8.334e-01
8.974e+01	8.533e-01
9.097e+01	8.734e-01
9.187e+01	8.941e-01
9.201e+01	9.142e-01
9.215e+01	9.344e-01
9.284e+01	9.546e-01
9.300e+01	9.748e-01
9.406e+01	9.949e-01
9.514e+01	1.015e+00
9.761e+01	1.036e+00
9.903e+01	1.056e+00
1.005e+02	1.077e+00
1.024e+02	1.097e+00
1.039e+02	1.116e+00
1.056e+02	1.137e+00
1.064e+02	1.157e+00
1.071e+02	1.177e+00
1.090e+02	1.197e+00
1.096e+02	1.217e+00
1.100e+02	1.237e+00
1.107e+02	1.257e+00
1.115e+02	1.276e+00
1.144e+02	1.297e+00
1.162e+02	1.316e+00
1.164e+02	1.337e+00
1.175e+02	1.357e+00
1.193e+02	1.376e+00
1.198e+02	1.396e+00
1.215e+02	1.416e+00
1.220e+02	1.437e+00
1.226e+02	1.456e+00
1.247e+02	1.476e+00
1.251e+02	1.497e+00
1.266e+02	1.516e+00
1.276e+02	1.537e+00
1.283e+02	1.557e+00
1.296e+02	1.577e+00
1.311e+02	1.597e+00
1.316e+02	1.616e+00
1.321e+02	1.637e+00
1.325e+02	1.657e+00
1.334e+02	1.677e+00
1.347e+02	1.697e+00
1.356e+02	1.717e+00
1.365e+02	1.737e+00
1.380e+02	1.756e+00
1.385e+02	1.776e+00
1.391e+02	1.797e+00
1.394e+02	1.817e+00
1.401e+02	1.837e+00
1.412e+02	1.857e+00
1.429e+02	1.877e+00
1.438e+02	1.896e+00
1.441e+02	1.916e+00
1.446e+02	1.937e+00
1.452e+02	1.957e+00
1.461e+02	1.977e+00
1.471e+02	1.997e+00
1.486e+02	2.000e+00
1.521e+02	2.000e+00
1.516e+02	1.967e+00
1.515e+02	1.935e+00
1.517e+02	1.902e+00
1.511e+02	1.870e+00
1.511e+02	1.838e+00
1.509e+02	1.805e+00
1.506e+02	1.773e+00
1.507e+02	1.741e+00
1.499e+02	1.708e+00
1.499e+02	1.676e+00
1.497e+02	1.643e+00
1.497e+02	1.610e+00
1.491e+02	1.578e+00
1.491e+02	1.545e+00
1.494e+02	1.513e+00
1.488e+02	1.481e+00
1.487e+02	1.448e+00
1.485e+02	1.416e+00
1.479e+02	1.383e+00
1.478e+02	1.351e+00
1.478e+02	1.318e+00
1.475e+02	1.284e+00
1.474e+02	1.252e+00
1.472e+02	1.218e+00
1.471e+02	1.186e+00
1.466e+02	1.153e+00
1.464e+02	1.121e+00
1.464e+02	1.088e+00
1.459e+02	1.056e+00
1.457e+02	1.024e+00
1.455e+02	9.908e-01
1.454e+02	9.582e-01
1.451e+02	9.256e-01
1.450e+02	8.932e-01
1.447e+02	8.605e-01
1.444e+02	8.273e-01
1.443e+02	7.948e-01
1.438e+02	7.624e-01
1.437e+02	7.299e-01
1.433e+02	6.974e-01
1.429e+02	6.649e-01
1.427e+02	6.314e-01
1.425e+02	5.983e-01
1.422e+02	5.649e-01
1.417e+02	5.324e-01
1.418e+02	4.999e-01
1.409e+02	4.676e-01
1.404e+02	4.349e-01
1.407e+02	4.025e-01
1.401e+02	3.702e-01
1.399e+02	3.373e-01
1.396e+02	3.049e-01
1.393e+02	2.720e-01
1.386e+02	2.391e-01
1.382e+02	2.066e-01
1.382e+02	1.993e-01
1.346e+02	1.993e-01
1.344e+02	1.677e-01
1.339e+02	1.352e-01
1.337e+02	1.026e-01
1.340e+02	7.000e-02
1.335e+02	3.610e-02
1.321e+02	2.740e-03
1.318e+02	0.000e+00

File: data/loadCurves/loadDepth_GrainID_819_LoadID10_IndentLabel_10.txt
# Depth(nm)	Force(mN)
3.202e+00	9.191e-03
4.220e+00	2.455e-02
5.706e+00	3.987e-02
7.491e+00	5.491e-02
1.040e+01	6.997e-02
1.414e+01	8.377e-02
1.656e+01	1.003e-01
1.832e+01	1.158e-01
2.095e+01	1.305e-01
2.292e+01	1.454e-01
2.425e+01	1.603e-01
2.596e+01	1.754e-01
2.812e+01	1.902e-01
3.096e+01	2.053e-01
3.363e+01	2.202e-01
3.608e+01	2.350e-01
3.730e+01	2.499e-01
3.919e+01	2.649e-01
4.085e+01	2.799e-01
4.154e+01	2.950e-01
4.398e+01	3.103e-01
4.484e+01	3.253e-01
4.538e+01	3.403e-01
4.590e+01	3.553e-01
4.683e+01	3.704e-01
4.867e+01	3.853e-01
5.062e+01	4.003e-01
5.263e+01	4.156e-01
5.418e+01	4.305e-01
5.501e+01	4.457e-01
5.734e+01	4.606e-01
6.136e+01	4.756e-01
6.532e+01	4.906e-01
6.628e+01	5.055e-01
6.651e+01	5.212e-01
6.681e+01	5.367e-01
6.751e+01	5.516e-01
6.819e+01	5.668e-01
6.855e+01	5.819e-01
7.040e+01	5.969e-01
7.240e+01	6.118e-01
7.299e+01	6.268e-01
7.486e+01	6.418e-01
7.522e+01	6.568e-01
7.584e+01	6.720e-01
7.610e+01	6.870e-01
7.655e+01	7.020e-01
7.754e+01	7.169e-01
7.797e+01	7.321e-01
8.004e+01	7.473e-01
8.201e+01	7.623e-01
8.365e+01	7.773e-01
8.501e+01	7.925e-01
8.556e+01	8.076e-01
8.601e+01	8.226e-01
8.680e+01	8.377e-01
8.772e+01	8.527e-01
8.873e+01	8.676e-01
8.981e+01	8.826e-01
9.023e+01	8.977e-01
9.139e+01	9.126e-01
9.130e+01	9.279e-01
9.216e+01	9.430e-01
9.293e+01	9.581e-01
9.374e+01	9.733e-01
9.481e+01	9.883e-01
9.549e+01	1.003e+00
9.635e+01	1.018e+00
9.829e+01	1.034e+00
9.938e+01	1.049e+00
9.971e+01	1.064e+00
1.007e+02	1.079e+00
1.022e+02	1.095e+00
1.030e+02	1.109e+00
1.046e+02	1.124e+00
1.060e+02	1.139e+00
1.077e+02	1.154e+00
1.086e+02	1.169e+00
1.092e+02	1.184e+00
1.099e+02	1.199e+00
1.109e+02	1.214e+00
1.115e+02	1.229e+00
1.122e+02	1.244e+00
1.135e+02	1.259e+00
1.143e+02	1.275e+00
1.145e+02	1.289e+00
1.154e+02	1.304e+00
1.163e+02	1.319e+00
1.172e+02	1.334e+00
1.183e+02	1.349e+00
1.197e+02	1.365e+00
1.204e+02	1.379e+00
1.208e+02	1.395e+00
1.221e+02	1.409e+00
1.242e+02	1.425e+00
1.247e+02	1.440e+00
1.256e+02	1.455e+00
1.269e+02	1.470e+00
1.274e+02	1.485e+00
1.284e+02	1.500e+00
1.288e+02	1.500e+00
1.346e+02	1.500e+00
1.348e+02	1.475e+00
1.347e+02	1.449e+00
1.345e+02	1.425e+00
1.339e+02	1.400e+00
1.341e+02	1.376e+00
1.341e+02	1.352e+00
1.341e+02	1.327e+00
1.339e+02	1.303e+00
1.339e+02	1.278e+00
1.334e+02	1.253e+00
1.335e+02	1.229e+00
1.332e+02	1.204e+00
1.330e+02	1.180e+00
1.328e+02	1.155e+00
1.323e+02	1.131e+00
1.326e+02	1.107e+00
1.320e+02	1.082e+00
1.321e+02	1.057e+00
1.321e+02	1.033e+00
1.319e+02	1.009e+00
1.314e+02	9.848e-01
1.314e+02	9.602e-01
1.313e+02	9.359e-01
1.311e+02	9.117e-01
1.304e+02	8.873e-01
1.303e+02	8.630e-01
1.301e+02	8.385e-01
1.300e+02	8.142e-01
1.298e+02	7.894e-01
1.296e+02	7.648e-01
1.298e+02	7.401e-01
1.295e+02	7.159e-01
1.283e+02	6.917e-01
1.287e+02	6.669e-01
1.289e+02	6.427e-01
1.291e+02	6.179e-01
1.283e+02	5.929e-01
1.281e+02	5.680e-01
1.279e+02	5.437e-01
1.279e+02	5.191e-01
1.278e+02	4.949e-01
1.269e+02	4.703e-01
1.268e+02	4.460e-01
1.263e+02	4.216e-01
1.261e+02	3.972e-01
1.257e+02	3.726e-01
1.259e+02	3.478e-01
1.256e+02	3.228e-01
1.254e+02	2.983e-01
1.248e+02	2.740e-01
1.246e+02	2.498e-01
1.244e+02	2.252e-01
1.240e+02	2.011e-01
1.235e+02	1.765e-01
1.233e+02	1.521e-01
1.231e+02	1.491e-01
1.229e+02	1.491e-01
1.229e+02	1.249e-01
1.223e+02	9.956e-02
1.224e+02	7.465e-02
1.213e+02	4.968e-02
1.210e+02	2.517e-02
1.201e+02	2.020e-04
1.197e+02	0.000e+00

File: data/loadCurves/loadDepth_GrainID_819_LoadID10_IndentLabel_9.txt
# Depth(nm)	Force(mN)
3.084e+00	1.009e-02
3.869e+00	2.510e-02
5.316e+00	4.033e-02
6.432e+00	5.537e-02
7.887e+00	7.061e-02
9.266e+00	8.578e-02
1.410e+01	1.010e-01
1.844e+01	1.167e-01
2.051e+01	1.316e-01
2.254e+01	1.465e-01
2.538e+01	1.613e-01
2.791e+01	1.763e-01
3.089e+01	1.911e-01
3.267e+01	2.059e-01
3.404e+01	2.212e-01
3.545e+01	2.360e-01
3.665e+01	2.508e-01
3.766e+01	2.658e-01
3.997e+01	2.806e-01
4.120e+01	2.958e-01
4.418e+01	3.108e-01
4.615e+01	3.259e-01
4.801e+01	3.410e-01
4.932e+01	3.559e-01
5.086e+01	3.708e-01
5.292e+01	3.861e-01
5.384e+01	4.011e-01
5.490e+01	4.165e-01
5.567e+01	4.322e-01
5.656e+01	4.475e-01
5.908e+01	4.625e-01
6.265e+01	4.776e-01
6.419e+01	4.927e-01
6.596e+01	5.076e-01
6.838e+01	5.232e-01
6.971e+01	5.384e-01
7.003e+01	5.532e-01
7.034e+01	5.685e-01
7.199e+01	5.835e-01
7.292e+01	5.989e-01
7.360e+01	6.139e-01
7.388e+01	6.289e-01
7.415e+01	6.439e-01
7.511e+01	6.589e-01
7.565e+01	6.738e-01
7.640e+01	6.888e-01
7.788e+01	7.038e-01
7.996e+01	7.186e-01
8.248e+01	7.338e-01
8.347e+01	7.488e-01
8.400e+01	7.638e-01
8.437e+01	7.791e-01
8.420e+01	7.942e-01
8.592e+01	8.091e-01
8.689e+01	8.240e-01
8.799e+01	8.390e-01
8.967e+01	8.541e-01
9.107e+01	8.691e-01
9.125e+01	8.841e-01
9.266e+01	8.991e-01
9.398e+01	9.141e-01
9.505e+01	9.293e-01
9.766e+01	9.442e-01
9.887e+01	9.594e-01
9.964e+01	9.746e-01
1.005e+02	9.895e-01
1.012e+02	1.005e+00
1.014e+02	1.020e+00
1.035e+02	1.035e+00
1.042e+02	1.051e+00
1.047e+02	1.066e+00
1.052e+02	1.081e+00
1.063e+02	1.096e+00
1.068e+02	1.111e+00
1.073e+02	1.126e+00
1.076e+02	1.141e+00
1.083e+02	1.156e+00
1.098e+02	1.171e+00
1.108e+02	1.186e+00
1.127e+02	1.201e+00
1.142e+02	1.216e+00
1.141e+02	1.232e+00
1.157e+02	1.247e+00
1.163e+02	1.261e+00
1.186e+02	1.277e+00
1.194e+02	1.292e+00
1.195e+02	1.307e+00
1.211e+02	1.322e+00
1.219e+02	1.337e+00
1.224e+02	1.352e+00
1.228e+02	1.368e+00
1.236e+02	1.383e+00
1.240e+02	1.398e+00
1.247e+02	1.413e+00
1.254e+02	1.428e+00
1.255e+02	1.443e+00
1.258e+02	1.458e+00
1.269e+02	1.473e+00
1.278e+02	1.488e+00
1.291e+02	1.500e+00
1.355e+02	1.500e+00
1.356e+02	1.475e+00
1.354e+02	1.450e+00
1.354e+02	1.426e+00
1.350e+02	1.401e+00
1.350e+02	1.377e+00
1.348e+02	1.352e+00
1.346e+02	1.328e+00
1.345e+02	1.303e+00
1.343e+02	1.279e+00
1.341e+02	1.255e+00
1.340e+02	1.230e+00
1.340e+02	1.206e+00
1.339e+02	1.182e+00
1.337e+02	1.157e+00
1.335e+02	1.133e+00
1.332e+02	1.109e+00
1.331e+02	1.084e+00
1.329e+02	1.060e+00
1.324e+02	1.035e+00
1.328e+02	1.011e+00
1.326e+02	9.858e-01
1.326e+02	9.617e-01
1.323e+02	9.377e-01
1.319e+02	9.135e-01
1.318e+02	8.888e-01
1.317e+02	8.645e-01
1.314e+02	8.400e-01
1.313e+02	8.158e-01
1.307e+02	7.908e-01
1.302e+02	7.660e-01
1.305e+02	7.411e-01
1.305e+02	7.165e-01
1.304e+02	6.922e-01
1.300e+02	6.676e-01
1.300e+02	6.434e-01
1.301e+02	6.186e-01
1.296e+02	5.936e-01
1.295e+02	5.687e-01
1.291e+02	5.445e-01
1.291e+02	5.199e-01
1.287e+02	4.958e-01
1.285e+02	4.716e-01
1.283e+02	4.475e-01
1.280e+02	4.235e-01
1.277e+02	3.987e-01
1.275e+02	3.738e-01
1.275e+02	3.495e-01
1.271e+02	3.248e-01
1.267e+02	3.005e-01
1.261e+02	2.758e-01
1.261e+02	2.513e-01
1.258e+02	2.272e-01
1.256e+02	2.028e-01
1.250e+02	1.781e-01
1.240e+02	1.536e-01
1.243e+02	1.490e-01
1.233e+02	1.490e-01
1.230e+02	1.244e-01
1.229e+02	1.001e-01
1.219e+02	7.583e-02
1.215e+02	5.151e-02
1.206e+02	2.712e-02
1.178e+02	4.558e-03
1.178e+02	0.000e+00

File: data/loadCurves/loadDepth_GrainID_819_LoadID11_IndentLabel_9.txt
# Depth(nm)	Force(mN)
3.417e+00	5.506e-03
4.437e+00	1.782e-02
5.951e+00	3.052e-02
7.201e+00	4.346e-02
7.648e+00	5.650e-02
9.073e+00	6.906e-02
9.720e+00	8.154e-02
1.086e+01	9.415e-02
1.518e+01	1.073e-01
1.937e+01	1.197e-01
2.203e+01	1.322e-01
2.315e+01	1.447e-01
2.414e+01	1.572e-01
2.605e+01	1.696e-01
2.730e+01	1.822e-01
2.872e+01	1.946e-01
3.098e+01	2.071e-01
3.316e+01	2.200e-01
3.489e+01	2.324e-01
3.560e+01	2.448e-01
3.839e+01	2.574e-01
4.089e+01	2.698e-01
4.278e+01	2.826e-01
4.403e+01	2.949e-01
4.510e+01	3.077e-01
4.645e+01	3.204e-01
4.836e+01	3.328e-01
4.927e+01	3.452e-01
5.122e+01	3.579e-01
5.337e+01	3.709e-01
5.456e+01	3.835e-01
5.498e+01	3.964e-01
5.597e+01	4.096e-01
5.771e+01	4.221e-01
5.799e+01	4.348e-01
5.924e+01	4.473e-01
5.976e+01	4.597e-01
6.074e+01	4.721e-01
6.224e+01	4.847e-01
6.441e+01	4.972e-01
6.756e+01	5.102e-01
6.889e+01	5.227e-01
6.980e+01	5.354e-01
7.081e+01	5.480e-01
7.175e+01	5.605e-01
7.232e+01	5.729e-01
7.293e+01	5.855e-01
7.316e+01	5.982e-01
7.368e+01	6.110e-01
7.541e+01	6.235e-01
7.703e+01	6.360e-01
7.905e+01	6.484e-01
7.966e+01	6.609e-01
7.971e+01	6.734e-01
7.998e+01	6.857e-01
8.043e+01	6.981e-01
8.167e+01	7.106e-01
8.279e+01	7.230e-01
8.373e+01	7.355e-01
8.406e+01	7.482e-01
8.453e+01	7.609e-01
8.549e+01	7.735e-01
8.614e+01	7.860e-01
8.687e+01	7.984e-01
8.682e+01	8.110e-01
8.820e+01	8.236e-01
8.885e+01	8.362e-01
8.999e+01	8.485e-01
9.195e+01	8.611e-01
9.384e+01	8.736e-01
9.422e+01	8.861e-01
9.518e+01	8.985e-01
9.742e+01	9.109e-01
9.891e+01	9.237e-01
9.942e+01	9.361e-01
1.000e+02	9.486e-01
1.007e+02	9.612e-01
1.009e+02	9.735e-01
1.013e+02	9.861e-01
1.028e+02	9.987e-01
1.032e+02	1.012e+00
1.050e+02	1.025e+00
1.058e+02	1.037e+00
1.060e+02	1.050e+00
1.062e+02	1.062e+00
1.061e+02	1.075e+00
1.064e+02	1.087e+00
1.070e+02	1.100e+00
1.083e+02	1.112e+00
1.080e+02	1.125e+00
1.086e+02	1.138e+00
1.092e+02	1.151e+00
1.103e+02	1.163e+00
1.111e+02	1.175e+00
1.117e+02	1.188e+00
1.118e+02	1.200e+00
1.122e+02	1.213e+00
1.139e+02	1.226e+00
1.156e+02	1.238e+00
1.170e+02	1.250e+00
1.218e+02	1.250e+00
1.217e+02	1.229e+00
1.216e+02	1.209e+00
1.212e+02	1.188e+00
1.211e+02	1.168e+00
1.209e+02	1.147e+00
1.211e+02	1.127e+00
1.213e+02	1.106e+00
1.205e+02	1.086e+00
1.208e+02	1.066e+00
1.203e+02	1.046e+00
1.204e+02	1.025e+00
1.206e+02	1.005e+00
1.197e+02	9.846e-01
1.198e+02	9.644e-01
1.196e+02	9.441e-01
1.195e+02	9.237e-01
1.193e+02	9.036e-01
1.191e+02	8.831e-01
1.187e+02	8.623e-01
1.188e+02	8.420e-01
1.187e+02	8.220e-01
1.185e+02	8.014e-01
1.183e+02	7.812e-01
1.181e+02	7.606e-01
1.182e+02	7.405e-01
1.180e+02	7.204e-01
1.175e+02	7.002e-01
1.174e+02	6.796e-01
1.171e+02	6.595e-01
1.168e+02	6.389e-01
1.172e+02	6.181e-01
1.168e+02	5.980e-01
1.166e+02	5.776e-01
1.165e+02	5.571e-01
1.161e+02	5.370e-01
1.161e+02	5.169e-01
1.158e+02	4.965e-01
1.157e+02	4.762e-01
1.154e+02	4.556e-01
1.152e+02	4.352e-01
1.148e+02	4.148e-01
1.145e+02	3.946e-01
1.143e+02	3.745e-01
1.143e+02	3.544e-01
1.143e+02	3.338e-01
1.140e+02	3.134e-01
1.140e+02	2.931e-01
1.134e+02	2.729e-01
1.132e+02	2.527e-01
1.120e+02	2.326e-01
1.118e+02	2.124e-01
1.117e+02	1.919e-01
1.117e+02	1.712e-01
1.111e+02	1.509e-01
1.106e+02	1.306e-01
1.105e+02	1.244e-01
1.118e+02	1.244e-01
1.119e+02	1.039e-01
1.112e+02	8.303e-02
1.103e+02	6.284e-02
1.093e+02	4.272e-02
1.081e+02	2.232e-02
1.045e+02	2.014e-03
1.062e+02	0.000e+00

File: data/loadCurves/loadDepth_GrainID_821_LoadID1_IndentLabel_12.txt
# Depth(nm)	Force(mN)
2.970e+00	9.980e-03
4.769e+00	4.433e-02
7.784e+00	7.939e-02
1.237e+01	1.144e-01
1.995e+01	1.499e-01
2.629e+01	1.849e-01
2.971e+01	2.200e-01
3.316e+01	2.548e-01
3.827e+01	2.897e-01
4.269e+01	3.248e-01
4.540e+01	3.598e-01
4.854e+01	3.947e-01
5.082e+01	4.296e-01
5.380e+01	4.656e-01
5.733e+01	5.013e-01
6.159e+01	5.371e-01
6.429e+01	5.714e-01
6.640e+01	6.062e-01
7.039e+01	6.416e-01
7.241e+01	6.766e-01
7.663e+01	7.122e-01
7.934e+01	7.468e-01
8.074e+01	7.819e-01
8.256e+01	8.164e-01
8.442e+01	8.515e-01
8.828e+01	8.867e-01
9.152e+01	9.211e-01
9.313e+01	9.561e-01
9.478e+01	9.908e-01
9.761e+01	1.026e+00
1.001e+02	1.062e+00
1.022e+02	1.097e+00
1.035e+02	1.132e+00
1.064e+02	1.167e+00
1.089e+02	1.201e+00
1.114e+02	1.237e+00
1.119e+02	1.272e+00
1.130e+02	1.307e+00
1.160e+02	1.342e+00
1.179e+02	1.377e+00
1.208e+02	1.411e+00
1.225e+02	1.447e+00
1.243e+02	1.482e+00
1.264e+02	1.518e+00
1.290e+02	1.553e+00
1.306e+02	1.588e+00
1.331e+02	1.623e+00
1.345e+02	1.659e+00
1.360e+02	1.694e+00
1.378e+02	1.730e+00
1.385e+02	1.764e+00
1.417e+02	1.801e+00
1.430e+02	1.836e+00
1.444e+02	1.871e+00
1.474e+02	1.907e+00
1.501e+02	1.941e+00
1.532e+02	1.977e+00
1.553e+02	2.012e+00
1.558e+02	2.047e+00
1.582e+02	2.082e+00
1.600e+02	2.117e+00
1.624e+02	2.152e+00
1.637e+02	2.186e+00
1.649e+02	2.222e+00
1.660e+02	2.257e+00
1.678e+02	2.292e+00
1.699e+02	2.327e+00
1.718e+02	2.362e+00
1.730e+02	2.397e+00
1.746e+02	2.432e+00
1.751e+02	2.467e+00
1.776e+02	2.502e+00
1.788e+02	2.537e+00
1.804e+02	2.572e+00
1.816e+02	2.608e+00
1.833e+02	2.642e+00
1.845e+02	2.677e+00
1.866e+02	2.712e+00
1.878e+02	2.747e+00
1.901e+02	2.783e+00
1.922e+02	2.818e+00
1.937e+02	2.853e+00
1.938e+02	2.888e+00
1.948e+02	2.923e+00
1.956e+02	2.958e+00
1.970e+02	2.993e+00
1.981e+02	3.029e+00
1.990e+02	3.063e+00
2.008e+02	3.099e+00
2.024e+02	3.133e+00
2.043e+02	3.168e+00
2.063e+02	3.203e+00
2.077e+02	3.238e+00
2.081e+02	3.273e+00
2.090e+02	3.308e+00
2.110e+02	3.343e+00
2.133e+02	3.378e+00
2.158e+02	3.413e+00
2.171e+02	3.448e+00
2.180e+02	3.483e+00
2.188e+02	3.519e+00
2.194e+02	3.554e+00
2.196e+02	3.588e+00
2.206e+02	3.624e+00
2.218e+02	3.658e+00
2.222e+02	3.693e+00
2.238e+02	3.728e+00
2.255e+02	3.764e+00
2.259e+02	3.798e+00
2.273e+02	3.833e+00
2.279e+02	3.868e+00
2.295e+02	3.903e+00
2.300e+02	3.938e+00
2.313e+02	3.973e+00
2.325e+02	4.009e+00
2.348e+02	4.044e+00
2.365e+02	4.079e+00
2.378e+02	4.114e+00
2.391e+02	4.150e+00
2.396e+02	4.185e+00
2.410e+02	4.220e+00
2.424e+02	4.257e+00
2.439e+02	4.292e+00
2.460e+02	4.327e+00
2.469e+02	4.361e+00
2.480e+02	4.397e+00
2.487e+02	4.432e+00
2.490e+02	4.467e+00
2.496e+02	4.503e+00
2.513e+02	4.538e+00
2.531e+02	4.573e+00
2.544e+02	4.608e+00
2.563e+02	4.643e+00
2.582e+02	4.678e+00
2.593e+02	4.713e+00
2.605e+02	4.749e+00
2.618e+02	4.784e+00
2.632e+02	4.820e+00
2.635e+02	4.855e+00
2.645e+02	4.890e+00
2.653e+02	4.926e+00
2.664e+02	4.962e+00
2.672e+02	4.997e+00
2.680e+02	5.032e+00
2.693e+02	5.068e+00
2.699e+02	5.102e+00
2.706e+02	5.138e+00
2.722e+02	5.174e+00
2.737e+02	5.208e+00
2.746e+02	5.243e+00
2.758e+02	5.278e+00
2.776e+02	5.314e+00
2.784e+02	5.348e+00
2.796e+02	5.384e+00
2.807e+02	5.419e+00
2.812e+02	5.453e+00
2.821e+02	5.488e+00
2.829e+02	5.524e+00
2.834e+02	5.559e+00
2.851e+02	5.594e+00
2.865e+02	5.630e+00
2.877e+02	5.666e+00
2.882e+02	5.701e+00
2.894e+02	5.736e+00
2.898e+02	5.772e+00
2.902e+02	5.808e+00
2.914e+02	5.842e+00
2.927e+02	5.877e+00
2.932e+02	5.913e+00
2.937e+02	5.948e+00
2.948e+02	5.982e+00
2.955e+02	6.018e+00
2.963e+02	6.053e+00
2.974e+02	6.089e+00
2.985e+02	6.124e+00
2.990e+02	6.160e+00
3.002e+02	6.195e+00
3.008e+02	6.230e+00
3.018e+02	6.265e+00
3.027e+02	6.301e+00
3.032e+02	6.335e+00
3.042e+02	6.371e+00
3.049e+02	6.407e+00
3.060e+02	6.442e+00
3.066e+02	6.477e+00
3.068e+02	6.513e+00
3.081e+02	6.548e+00
3.092e+02	6.583e+00
3.096e+02	6.619e+00
3.101e+02	6.654e+00
3.109e+02	6.688e+00
3.118e+02	6.724e+00
3.126e+02	6.760e+00
3.135e+02	6.796e+00
3.140e+02	6.831e+00
3.144e+02	6.866e+00
3.154e+02	6.901e+00
3.159e+02	6.937e+00
3.171e+02	6.973e+00
3.176e+02	7.000e+00
3.216e+02	7.000e+00
3.215e+02	6.929e+00
3.217e+02	6.860e+00
3.213e+02	6.789e+00
3.209e+02	6.720e+00
3.215e+02	6.651e+00
3.207e+02	6.583e+00
3.208e+02	6.513e+00
3.199e+02	6.445e+00
3.199e+02	6.378e+00
3.204e+02	6.311e+00
3.200e+02	6.244e+00
3.200e+02	6.175e+00
3.198e+02	6.107e+00
3.196e+02	6.039e+00
3.195e+02	5.970e+00
3.194e+02	5.902e+00
3.194e+02	5.834e+00
3.191e+02	5.766e+00
3.187e+02	5.698e+00
3.184e+02	5.629e+00
3.184e+02	5.561e+00
3.181e+02	5.493e+00
3.178e+02	5.426e+00
3.178e+02	5.357e+00
3.175e+02	5.289e+00
3.173e+02	5.218e+00
3.169e+02	5.150e+00
3.166e+02	5.082e+00
3.167e+02	5.013e+00
3.163e+02	4.945e+00
3.163e+02	4.877e+00
3.163e+02	4.809e+00
3.158e+02	4.740e+00
3.158e+02	4.670e+00
3.156e+02	4.601e+00
3.154e+02	4.531e+00
3.150e+02	4.463e+00
3.149e+02	4.394e+00
3.147e+02	4.326e+00
3.144e+02	4.259e+00
3.145e+02	4.191e+00
3.140e+02	4.123e+00
3.136e+02	4.053e+00
3.135e+02	3.984e+00
3.134e+02	3.917e+00
3.132e+02	3.848e+00
3.130e+02	3.779e+00
3.126e+02	3.710e+00
3.123e+02	3.641e+00
3.120e+02	3.573e+00
3.120e+02	3.505e+00
3.119e+02	3.438e+00
3.115e+02	3.369e+00
3.114e+02	3.301e+00
3.112e+02	3.232e+00
3.107e+02	3.164e+00
3.105e+02	3.097e+00
3.105e+02	3.028e+00
3.103e+02	2.960e+00
3.097e+02	2.892e+00
3.096e+02	2.823e+00
3.098e+02	2.755e+00
3.097e+02	2.686e+00
3.092e+02	2.618e+00
3.089e+02	2.549e+00
3.086e+02	2.481e+00
3.088e+02	2.413e+00
3.084e+02	2.345e+00
3.081e+02	2.278e+00
3.076e+02	2.208e+00
3.072e+02	2.140e+00
3.069e+02	2.072e+00
3.066e+02	2.003e+00
3.068e+02	1.933e+00
3.063e+02	1.865e+00
3.059e+02	1.797e+00
3.057e+02	1.729e+00
3.051e+02	1.661e+00
3.049e+02	1.593e+00
3.048e+02	1.523e+00
3.044e+02	1.456e+00
3.041e+02	1.387e+00
3.036e+02	1.319e+00
3.035e+02	1.251e+00
3.032e+02	1.183e+00
3.030e+02	1.114e+00
3.026e+02	1.046e+00
3.021e+02	9.769e-01
3.017e+02	9.081e-01
3.011e+02	8.403e-01
3.011e+02	7.718e-01
3.005e+02	7.036e-01
3.003e+02	6.990e-01
2.991e+02	6.990e-01
2.992e+02	6.312e-01
2.987e+02	5.627e-01
2.980e+02	4.931e-01
2.975e+02	4.257e-01
2.973e+02	3.580e-01
2.968e+02	2.899e-01
2.961e+02	2.216e-01
2.944e+02	1.525e-01
2.929e+02	8.206e-02
2.885e+02	1.422e-02
2.859e+02	0.000e+00

File: data/loadCurves/loadDepth_GrainID_832_LoadID11_IndentLabel_10.txt
# Depth(nm)	Force(mN)
2.696e+00	1.010e-02
3.570e+00	2.262e-02
4.899e+00	3.548e-02
6.767e+00	4.883e-02
9.379e+00	6.173e-02
1.162e+01	7.416e-02
1.420e+01	8.705e-02
1.638e+01	9.943e-02
1.823e+01	1.127e-01
1.996e+01	1.255e-01
2.132e+01	1.379e-01
2.275e+01	1.505e-01
2.410e+01	1.630e-01
2.572e+01	1.755e-01
2.824e+01	1.880e-01
2.956e+01	2.006e-01
3.184e+01	2.133e-01
3.396e+01	2.257e-01
3.504e+01	2.385e-01
3.542e+01	2.514e-01
3.743e+01	2.641e-01
3.922e+01	2.768e-01
4.035e+01	2.894e-01
4.229e+01	3.020e-01
4.364e+01	3.144e-01
4.482e+01	3.267e-01
4.581e+01	3.393e-01
4.745e+01	3.521e-01
4.944e+01	3.645e-01
5.101e+01	3.769e-01
5.255e+01	3.894e-01
5.515e+01	4.018e-01
5.786e+01	4.146e-01
5.963e+01	4.272e-01
6.049e+01	4.396e-01
6.040e+01	4.522e-01
6.069e+01	4.645e-01
6.215e+01	4.769e-01
6.381e+01	4.895e-01
6.519e+01	5.018e-01
6.625e+01	5.147e-01
6.679e+01	5.274e-01
6.781e+01	5.401e-01
6.877e+01	5.525e-01
6.912e+01	5.650e-01
6.895e+01	5.774e-01
6.959e+01	5.900e-01
7.014e+01	6.030e-01
7.096e+01	6.154e-01
7.173e+01	6.280e-01
7.239e+01	6.405e-01
7.355e+01	6.530e-01
7.511e+01	6.655e-01
7.583e+01	6.780e-01
7.781e+01	6.905e-01
7.948e+01	7.029e-01
8.067e+01	7.155e-01
8.136e+01	7.280e-01
8.178e+01	7.405e-01
8.294e+01	7.532e-01
8.411e+01	7.656e-01
8.466e+01	7.781e-01
8.564e+01	7.905e-01
8.643e+01	8.030e-01
8.707e+01	8.156e-01
8.762e+01	8.280e-01
8.772e+01	8.405e-01
8.910e+01	8.530e-01
8.950e+01	8.657e-01
9.019e+01	8.781e-01
9.235e+01	8.906e-01
9.529e+01	9.032e-01
9.727e+01	9.157e-01
9.738e+01	9.282e-01
9.801e+01	9.406e-01
9.842e+01	9.532e-01
9.827e+01	9.657e-01
9.867e+01	9.780e-01
9.957e+01	9.905e-01
1.001e+02	1.003e+00
1.010e+02	1.015e+00
1.019e+02	1.028e+00
1.023e+02	1.041e+00
1.039e+02	1.054e+00
1.052e+02	1.066e+00
1.051e+02	1.079e+00
1.054e+02	1.091e+00
1.056e+02	1.103e+00
1.059e+02	1.116e+00
1.062e+02	1.128e+00
1.065e+02	1.141e+00
1.087e+02	1.153e+00
1.107e+02	1.166e+00
1.109e+02	1.178e+00
1.125e+02	1.191e+00
1.136e+02	1.203e+00
1.141e+02	1.216e+00
1.148e+02	1.229e+00
1.151e+02	1.241e+00
1.154e+02	1.250e+00
1.191e+02	1.250e+00
1.188e+02	1.229e+00
1.183e+02	1.209e+00
1.181e+02	1.188e+00
1.183e+02	1.168e+00
1.181e+02	1.147e+00
1.184e+02	1.126e+00
1.180e+02	1.106e+00
1.176e+02	1.086e+00
1.176e+02	1.065e+00
1.176e+02	1.045e+00
1.174e+02	1.025e+00
1.173e+02	1.004e+00
1.173e+02	9.840e-01
1.171e+02	9.637e-01
1.170e+02	9.430e-01
1.168e+02	9.229e-01
1.165e+02	9.026e-01
1.163e+02	8.824e-01
1.161e+02	8.623e-01
1.161e+02	8.419e-01
1.159e+02	8.208e-01
1.159e+02	8.001e-01
1.155e+02	7.794e-01
1.151e+02	7.592e-01
1.152e+02	7.390e-01
1.149e+02	7.184e-01
1.149e+02	6.982e-01
1.146e+02	6.780e-01
1.149e+02	6.574e-01
1.148e+02	6.371e-01
1.142e+02	6.168e-01
1.141e+02	5.966e-01
1.139e+02	5.764e-01
1.132e+02	5.563e-01
1.136e+02	5.361e-01
1.135e+02	5.154e-01
1.128e+02	4.949e-01
1.129e+02	4.747e-01
1.126e+02	4.541e-01
1.126e+02	4.339e-01
1.121e+02	4.137e-01
1.120e+02	3.935e-01
1.117e+02	3.730e-01
1.119e+02	3.523e-01
1.109e+02	3.319e-01
1.114e+02	3.115e-01
1.108e+02	2.905e-01
1.107e+02	2.700e-01
1.105e+02	2.497e-01
1.093e+02	2.291e-01
1.080e+02	2.088e-01
1.078e+02	1.886e-01
1.077e+02	1.683e-01
1.076e+02	1.480e-01
1.069e+02	1.278e-01
1.071e+02	1.240e-01
1.082e+02	1.240e-01
1.082e+02	1.037e-01
1.075e+02	8.332e-02
1.072e+02	6.284e-02
1.076e+02	4.224e-02
1.069e+02	2.177e-02
1.051e+02	1.575e-03
1.047e+02	0.000e+00

File: data/loadCurves/loadDepth_GrainID_832_LoadID11_IndentLabel_11.txt
# Depth(nm)	Force(mN)
2.914e+00	9.158e-03
3.670e+00	2.166e-02
4.702e+00	3.436e-02
6.090e+00	4.742e-02
8.025e+00	5.995e-02
1.172e+01	7.368e-02
1.435e+01	8.610e-02
1.586e+01	9.872e-02
1.871e+01	1.116e-01
1.992e+01	1.242e-01
2.162e+01	1.367e-01
2.362e+01	1.492e-01
2.501e+01	1.616e-01
2.662e+01	1.741e-01
2.804e+01	1.867e-01
2.954e+01	1.993e-01
3.057e+01	2.117e-01
3.215e+01	2.241e-01
3.451e+01	2.369e-01
3.585e+01	2.493e-01
3.850e+01	2.619e-01
4.051e+01	2.744e-01
4.226e+01	2.868e-01
4.294e+01	2.992e-01
4.405e+01	3.117e-01
4.495e+01	3.246e-01
4.518e+01	3.372e-01
4.669e+01	3.497e-01
4.778e+01	3.622e-01
4.981e+01	3.748e-01
5.099e+01	3.875e-01
5.190e+01	4.000e-01
5.362e+01	4.135e-01
5.490e+01	4.260e-01
5.801e+01	4.386e-01
6.019e+01	4.510e-01
6.083e+01	4.636e-01
6.106e+01	4.761e-01
6.221e+01	4.886e-01
6.379e+01	5.010e-01
6.475e+01	5.137e-01
6.556e+01	5.263e-01
6.764e+01	5.388e-01
6.993e+01	5.512e-01
7.096e+01	5.638e-01
7.112e+01	5.762e-01
7.168e+01	5.886e-01
7.244e+01	6.010e-01
7.362e+01	6.137e-01
7.560e+01	6.263e-01
7.621e+01	6.387e-01
7.777e+01	6.512e-01
7.824e+01	6.636e-01
7.889e+01	6.762e-01
7.924e+01	6.886e-01
7.985e+01	7.012e-01
8.076e+01	7.139e-01
8.101e+01	7.267e-01
8.240e+01	7.392e-01
8.336e+01	7.517e-01
8.385e+01	7.641e-01
8.418e+01	7.768e-01
8.501e+01	7.894e-01
8.607e+01	8.020e-01
8.784e+01	8.148e-01
8.950e+01	8.277e-01
9.023e+01	8.403e-01
9.011e+01	8.528e-01
9.117e+01	8.651e-01
9.148e+01	8.776e-01
9.236e+01	8.900e-01
9.393e+01	9.026e-01
9.459e+01	9.150e-01
9.628e+01	9.276e-01
9.696e+01	9.402e-01
9.739e+01	9.529e-01
9.738e+01	9.653e-01
9.789e+01	9.775e-01
9.961e+01	9.901e-01
1.008e+02	1.002e+00
1.014e+02	1.015e+00
1.025e+02	1.028e+00
1.042e+02	1.040e+00
1.046e+02	1.053e+00
1.049e+02	1.065e+00
1.056e+02	1.078e+00
1.057e+02	1.091e+00
1.062e+02	1.103e+00
1.062e+02	1.116e+00
1.067e+02	1.129e+00
1.078e+02	1.141e+00
1.084e+02	1.154e+00
1.097e+02	1.166e+00
1.109e+02	1.178e+00
1.121e+02	1.191e+00
1.126e+02	1.204e+00
1.129e+02	1.216e+00
1.131e+02	1.229e+00
1.131e+02	1.241e+00
1.127e+02	1.250e+00
1.210e+02	1.250e+00
1.210e+02	1.229e+00
1.209e+02	1.208e+00
1.211e+02	1.188e+00
1.206e+02	1.167e+00
1.204e+02	1.147e+00
1.201e+02	1.127e+00
1.201e+02	1.106e+00
1.199e+02	1.086e+00
1.195e+02	1.065e+00
1.199e+02	1.045e+00
1.193e+02	1.025e+00
1.192e+02	1.005e+00
1.193e+02	9.842e-01
1.191e+02	9.639e-01
1.188e+02	9.437e-01
1.189e+02	9.236e-01
1.187e+02	9.029e-01
1.185e+02	8.820e-01
1.182e+02	8.618e-01
1.181e+02	8.412e-01
1.181e+02	8.208e-01
1.180e+02	8.005e-01
1.179e+02	7.798e-01
1.173e+02	7.592e-01
1.176e+02	7.388e-01
1.173e+02	7.182e-01
1.173e+02	6.980e-01
1.171e+02	6.775e-01
1.168e+02	6.572e-01
1.163e+02	6.368e-01
1.163e+02	6.165e-01
1.164e+02	5.963e-01
1.163e+02	5.759e-01
1.160e+02	5.558e-01
1.158e+02	5.352e-01
1.157e+02	5.150e-01
1.151e+02	4.944e-01
1.156e+02	4.743e-01
1.151e+02	4.542e-01
1.150e+02	4.341e-01
1.146e+02	4.135e-01
1.146e+02	3.932e-01
1.145e+02	3.726e-01
1.142e+02	3.516e-01
1.137e+02	3.310e-01
1.137e+02	3.107e-01
1.135e+02	2.903e-01
1.127e+02	2.701e-01
1.127e+02	2.496e-01
1.114e+02	2.294e-01
1.116e+02	2.090e-01
1.114e+02	1.883e-01
1.111e+02	1.680e-01
1.108e+02	1.477e-01
1.102e+02	1.274e-01
1.100e+02	1.241e-01
1.083e+02	1.241e-01
1.080e+02	1.037e-01
1.084e+02	8.330e-02
1.076e+02	6.301e-02
1.075e+02	4.282e-02
1.074e+02	2.245e-02
1.069e+02	2.080e-03
1.062e+02	0.000e+00
