Repository: kkarimi62/polyGNN

# Prediction of Steel Nanohardness using Graph Neural Networks

This repository contains code and resources for predicting nanoscale hardness in polycrystalline metals using Graph Neural Networks (GNNs).

## Overview

Nanoscale hardness in polycrystalline steels is influenced by microstructural features such as grain orientations and neighboring grain properties. This project uses GNNs to predict nanohardness from electron backscatter diffraction (EBSD) maps of 310S steel surfaces, focusing on grain-scale load-displacement curves.

File: data/loadCurves/loadDepth_GrainID_865_LoadID3_IndentLabel_11.txt
# Depth(nm)	Force(mN)
3.020e+00	9.992e-03
7.313e+00	5.556e-02
1.489e+01	1.025e-01
2.104e+01	1.493e-01
2.590e+01	1.914e-01
3.094e+01	2.415e-01
3.636e+01	2.865e-01
4.113e+01	3.322e-01
4.493e+01	3.767e-01
4.961e+01	4.215e-01
5.237e+01	4.682e-01
5.746e+01	5.128e-01
6.243e+01	5.597e-01
6.525e+01	6.041e-01
6.950e+01	6.487e-01
7.380e+01	6.936e-01
7.868e+01	7.393e-01
8.359e+01	7.837e-01
8.797e+01	8.286e-01
9.033e+01	8.742e-01
9.510e+01	9.193e-01
9.700e+01	9.645e-01
9.837e+01	1.009e+00
9.993e+01	1.054e+00
1.023e+02	1.101e+00
1.089e+02	1.146e+00
1.117e+02	1.190e+00
1.126e+02	1.236e+00
1.154e+02	1.281e+00
1.167e+02	1.327e+00
1.185e+02	1.372e+00
1.197e+02	1.416e+00
1.220e+02	1.461e+00
1.237e+02	1.507e+00
1.254e+02	1.551e+00
1.284e+02	1.596e+00
1.304e+02	1.641e+00
1.346e+02	1.687e+00
1.375e+02	1.731e+00
1.394e+02	1.777e+00
1.426e+02	1.822e+00
1.453e+02	1.866e+00
1.478e+02	1.912e+00
1.491e+02	1.957e+00
1.518e+02	2.001e+00
1.562e+02	2.047e+00
1.587e+02	2.092e+00
1.593e+02	2.137e+00
1.601e+02	2.181e+00
1.619e+02	2.226e+00
1.640e+02	2.271e+00
1.673e+02	2.316e+00
1.684e+02	2.361e+00
1.695e+02	2.406e+00
1.714e+02	2.451e+00
1.728e+02	2.496e+00
1.749e+02	2.542e+00
1.768e+02	2.587e+00
1.779e+02	2.632e+00
1.795e+02	2.677e+00
1.811e+02	2.722e+00
1.824e+02	2.767e+00
1.843e+02	2.811e+00
1.857e+02	2.856e+00
1.868e+02	2.901e+00
1.882e+02	2.947e+00
1.895e+02	2.992e+00
1.911e+02	3.036e+00
1.928e+02	3.082e+00
1.943e+02	3.127e+00
1.953e+02	3.171e+00
1.963e+02	3.216e+00
1.973e+02	3.262e+00
1.977e+02	3.307e+00
1.985e+02	3.352e+00
2.000e+02	3.397e+00
2.012e+02	3.441e+00
2.022e+02	3.487e+00
2.029e+02	3.532e+00
2.038e+02	3.577e+00
2.045e+02	3.621e+00
2.057e+02	3.667e+00
2.067e+02	3.713e+00
2.073e+02	3.758e+00
2.081e+02	3.804e+00
2.077e+02	3.849e+00
2.093e+02	3.895e+00
2.097e+02	3.941e+00
2.107e+02	3.986e+00
2.117e+02	4.031e+00
2.122e+02	4.076e+00
2.129e+02	4.121e+00
2.131e+02	4.167e+00
2.136e+02	4.212e+00
2.144e+02	4.257e+00
2.154e+02	4.302e+00
2.158e+02	4.347e+00
2.165e+02	4.392e+00
2.171e+02	4.437e+00
2.185e+02	4.481e+00
2.187e+02	4.500e+00
2.219e+02	4.500e+00
2.224e+02	4.424e+00
2.216e+02	4.348e+00
2.214e+02	4.273e+00
2.214e+02	4.201e+00
2.212e+02	4.127e+00
2.209e+02	4.054e+00
2.203e+02	3.980e+00
2.200e+02	3.906e+00
2.199e+02	3.833e+00
2.198e+02	3.760e+00
2.190e+02	3.687e+00
2.195e+02	3.613e+00
2.193e+02	3.540e+00
2.188e+02	3.467e+00
2.189e+02	3.394e+00
2.183e+02	3.321e+00
2.181e+02	3.247e+00
2.179e+02	3.174e+00
2.171e+02	3.102e+00
2.174e+02	3.028e+00
2.170e+02	2.953e+00
2.164e+02	2.880e+00
2.165e+02	2.807e+00
2.162e+02	2.731e+00
2.160e+02	2.659e+00
2.157e+02	2.585e+00
2.155e+02	2.512e+00
2.151e+02	2.439e+00
2.146e+02	2.367e+00
2.144e+02	2.293e+00
2.141e+02	2.220e+00
2.142e+02	2.146e+00
2.138e+02	2.074e+00
2.133e+02	2.001e+00
2.131e+02	1.929e+00
2.128e+02	1.856e+00
2.124e+02	1.782e+00
2.119e+02	1.708e+00
2.116e+02	1.634e+00
2.117e+02	1.561e+00
2.115e+02	1.488e+00
2.110e+02	1.415e+00
2.107e+02	1.342e+00
2.102e+02	1.268e+00
2.101e+02	1.196e+00
2.094e+02	1.123e+00
2.088e+02	1.050e+00
2.083e+02	9.773e-01
2.082e+02	9.046e-01
2.079e+02	8.296e-01
2.072e+02	7.561e-01
2.066e+02	6.836e-01
2.063e+02	6.098e-01
2.055e+02	5.365e-01
2.049e+02	4.627e-01
2.041e+02	4.490e-01
2.050e+02	4.490e-01
2.045e+02	3.770e-01
2.041e+02	3.029e-01
2.034e+02	2.290e-01
2.032e+02	1.554e-01
2.023e+02	8.206e-02
2.006e+02	8.160e-03
1.992e+02	0.000e+00

File: data/loadCurves/loadDepth_GrainID_865_LoadID3_IndentLabel_12.txt
# Depth(nm)	Force(mN)
3.440e+00	9.083e-03
6.662e+00	5.346e-02
1.298e+01	9.854e-02
1.899e+01	1.449e-01
2.509e+01	1.896e-01
3.102e+01	2.342e-01
3.590e+01	2.791e-01
4.058e+01	3.235e-01
4.512e+01	3.678e-01
4.904e+01	4.126e-01
5.301e+01	4.591e-01
5.661e+01	5.041e-01
5.993e+01	5.514e-01
6.420e+01	5.973e-01
6.781e+01	6.420e-01
7.050e+01	6.876e-01
7.415e+01	7.322e-01
7.929e+01	7.777e-01
8.223e+01	8.222e-01
8.484e+01	8.678e-01
8.823e+01	9.140e-01
9.012e+01	9.585e-01
9.303e+01	1.003e+00
9.582e+01	1.049e+00
9.868e+01	1.094e+00
1.005e+02	1.140e+00
1.045e+02	1.185e+00
1.079e+02	1.231e+00
1.096e+02	1.276e+00
1.132e+02	1.321e+00
1.162e+02	1.366e+00
1.180e+02	1.411e+00
1.205e+02	1.456e+00
1.232e+02	1.501e+00
1.253e+02	1.546e+00
1.271e+02	1.592e+00
1.286e+02	1.637e+00
1.306e+02	1.682e+00
1.333e+02	1.728e+00
1.356e+02	1.774e+00
1.378e+02	1.819e+00
1.410e+02	1.865e+00
1.434e+02	1.910e+00
1.459e+02	1.955e+00
1.493e+02	2.001e+00
1.515e+02	2.046e+00
1.520e+02	2.091e+00
1.534e+02	2.136e+00
1.550e+02	2.181e+00
1.568e+02	2.226e+00
1.586e+02	2.271e+00
1.599e+02	2.316e+00
1.616e+02	2.360e+00
1.640e+02	2.406e+00
1.664e+02	2.451e+00
1.687e+02	2.496e+00
1.708e+02	2.541e+00
1.737e+02	2.586e+00
1.755e+02	2.631e+00
1.768e+02	2.675e+00
1.780e+02	2.720e+00
1.790e+02	2.766e+00
1.812e+02	2.811e+00
1.825e+02	2.856e+00
1.836e+02	2.901e+00
1.845e+02	2.946e+00
1.859e+02	2.991e+00
1.881e+02	3.036e+00
1.892e+02	3.081e+00
1.902e+02	3.126e+00
1.918e+02	3.171e+00
1.931e+02	3.216e+00
1.936e+02	3.261e+00
1.951e+02	3.306e+00
1.962e+02	3.351e+00
1.974e+02	3.396e+00
1.992e+02	3.442e+00
2.000e+02	3.488e+00
2.008e+02	3.533e+00
2.010e+02	3.578e+00
2.024e+02	3.623e+00
2.038e+02	3.668e+00
2.041e+02	3.713e+00
2.056e+02	3.758e+00
2.058e+02	3.803e+00
2.069e+02	3.847e+00
2.074e+02	3.893e+00
2.086e+02	3.938e+00
2.093e+02	3.983e+00
2.104e+02	4.027e+00
2.111e+02	4.073e+00
2.117e+02	4.118e+00
2.127e+02	4.164e+00
2.133e+02	4.209e+00
2.140e+02	4.253e+00
2.147e+02	4.298e+00
2.152e+02	4.343e+00
2.157e+02	4.388e+00
2.156e+02	4.434e+00
2.177e+02	4.479e+00
2.183e+02	4.500e+00
2.210e+02	4.500e+00
2.209e+02	4.424e+00
2.205e+02	4.350e+00
2.200e+02	4.276e+00
2.200e+02	4.201e+00
2.196e+02	4.128e+00
2.193e+02	4.055e+00
2.192e+02	3.972e+00
2.189e+02	3.897e+00
2.187e+02	3.824e+00
2.184e+02	3.751e+00
2.181e+02	3.679e+00
2.178e+02	3.606e+00
2.176e+02	3.533e+00
2.173e+02	3.460e+00
2.176e+02	3.386e+00
2.172e+02	3.312e+00
2.169e+02	3.238e+00
2.165e+02	3.165e+00
2.158e+02	3.093e+00
2.160e+02	3.019e+00
2.157e+02	2.945e+00
2.156e+02	2.873e+00
2.153e+02	2.799e+00
2.151e+02	2.726e+00
2.147e+02	2.652e+00
2.143e+02	2.579e+00
2.140e+02	2.505e+00
2.136e+02	2.431e+00
2.135e+02	2.358e+00
2.130e+02	2.285e+00
2.130e+02	2.213e+00
2.127e+02	2.139e+00
2.122e+02	2.066e+00
2.120e+02	1.993e+00
2.112e+02	1.919e+00
2.111e+02	1.845e+00
2.107e+02	1.772e+00
2.104e+02	1.699e+00
2.102e+02	1.626e+00
2.099e+02	1.554e+00
2.094e+02	1.480e+00
2.090e+02	1.407e+00
2.089e+02	1.332e+00
2.085e+02	1.257e+00
2.080e+02	1.184e+00
2.079e+02	1.111e+00
2.073e+02	1.037e+00
2.066e+02	9.637e-01
2.062e+02	8.886e-01
2.055e+02	8.155e-01
2.054e+02	7.427e-01
2.048e+02	6.693e-01
2.043e+02	5.967e-01
2.038e+02	5.239e-01
2.033e+02	4.504e-01
2.025e+02	4.491e-01
2.039e+02	4.491e-01
2.033e+02	3.769e-01
2.028e+02	3.043e-01
2.021e+02	2.326e-01
2.020e+02	1.582e-01
2.013e+02	8.531e-02
1.983e+02	1.158e-02
1.981e+02	0.000e+00

File: data/loadCurves/loadDepth_GrainID_869_LoadID8_IndentLabel_11.txt
# Depth(nm)	Force(mN)
3.013e+00	1.011e-02
3.914e+00	2.995e-02
5.509e+00	5.058e-02
9.246e+00	7.132e-02
1.421e+01	9.147e-02
1.636e+01	1.141e-01
1.911e+01	1.344e-01
2.184e+01	1.547e-01
2.437e+01	1.747e-01
2.670e+01	1.949e-01
2.866e+01	2.154e-01
3.120e+01	2.354e-01
3.320e+01	2.554e-01
3.580e+01	2.754e-01
3.894e+01	2.957e-01
4.166e+01	3.156e-01
4.430e+01	3.359e-01
4.577e+01	3.556e-01
4.872e+01	3.755e-01
5.235e+01	3.960e-01
5.649e+01	4.158e-01
5.907e+01	4.372e-01
6.117e+01	4.573e-01
6.231e+01	4.773e-01
6.287e+01	4.972e-01
6.333e+01	5.174e-01
6.586e+01	5.385e-01
6.815e+01	5.589e-01
6.909e+01	5.790e-01
6.957e+01	5.990e-01
6.957e+01	6.191e-01
6.951e+01	6.393e-01
7.099e+01	6.594e-01
7.211e+01	6.793e-01
7.384e+01	6.993e-01
7.676e+01	7.194e-01
8.023e+01	7.394e-01
8.128e+01	7.596e-01
8.194e+01	7.793e-01
8.211e+01	7.992e-01
8.226e+01	8.193e-01
8.336e+01	8.395e-01
8.484e+01	8.595e-01
8.702e+01	8.794e-01
8.938e+01	9.002e-01
9.074e+01	9.202e-01
9.131e+01	9.402e-01
9.380e+01	9.608e-01
9.543e+01	9.812e-01
9.682e+01	1.001e+00
9.740e+01	1.021e+00
9.815e+01	1.042e+00
9.823e+01	1.062e+00
9.896e+01	1.082e+00
1.007e+02	1.102e+00
1.033e+02	1.122e+00
1.043e+02	1.142e+00
1.047e+02	1.161e+00
1.063e+02	1.181e+00
1.081e+02	1.201e+00
1.088e+02	1.221e+00
1.091e+02	1.241e+00
1.101e+02	1.261e+00
1.122e+02	1.281e+00
1.131e+02	1.301e+00
1.139e+02	1.321e+00
1.148e+02	1.341e+00
1.155e+02	1.361e+00
1.175e+02	1.381e+00
1.197e+02	1.401e+00
1.208e+02	1.421e+00
1.227e+02	1.441e+00
1.264e+02	1.461e+00
1.278e+02	1.481e+00
1.286e+02	1.501e+00
1.294e+02	1.521e+00
1.296e+02	1.542e+00
1.306e+02	1.561e+00
1.325e+02	1.581e+00
1.330e+02	1.601e+00
1.349e+02	1.621e+00
1.363e+02	1.641e+00
1.366e+02	1.661e+00
1.368e+02	1.681e+00
1.372e+02	1.702e+00
1.374e+02	1.722e+00
1.383e+02	1.742e+00
1.391e+02	1.762e+00
1.401e+02	1.782e+00
1.405e+02	1.802e+00
1.410e+02	1.822e+00
1.421e+02	1.842e+00
1.430e+02	1.862e+00
1.439e+02	1.882e+00
1.453e+02	1.902e+00
1.457e+02	1.922e+00
1.461e+02	1.942e+00
1.467e+02	1.962e+00
1.478e+02	1.982e+00
1.484e+02	2.000e+00
1.527e+02	2.000e+00
1.532e+02	1.967e+00
1.534e+02	1.934e+00
1.538e+02	1.901e+00
1.537e+02	1.867e+00
1.533e+02	1.835e+00
1.533e+02	1.802e+00
1.532e+02	1.770e+00
1.529e+02	1.737e+00
1.528e+02	1.705e+00
1.527e+02	1.673e+00
1.523e+02	1.640e+00
1.525e+02	1.608e+00
1.523e+02	1.576e+00
1.526e+02	1.543e+00
1.518e+02	1.510e+00
1.514e+02	1.478e+00
1.515e+02	1.446e+00
1.510e+02	1.413e+00
1.506e+02	1.380e+00
1.510e+02	1.348e+00
1.509e+02	1.316e+00
1.505e+02	1.282e+00
1.503e+02	1.249e+00
1.503e+02	1.216e+00
1.502e+02	1.184e+00
1.498e+02	1.151e+00
1.495e+02	1.118e+00
1.491e+02	1.086e+00
1.489e+02	1.054e+00
1.484e+02	1.021e+00
1.486e+02	9.881e-01
1.485e+02	9.553e-01
1.485e+02	9.223e-01
1.481e+02	8.897e-01
1.480e+02	8.573e-01
1.474e+02	8.248e-01
1.471e+02	7.926e-01
1.467e+02	7.603e-01
1.467e+02	7.276e-01
1.467e+02	6.953e-01
1.464e+02	6.622e-01
1.459e+02	6.296e-01
1.458e+02	5.972e-01
1.459e+02	5.647e-01
1.455e+02	5.324e-01
1.453e+02	4.993e-01
1.450e+02	4.666e-01
1.447e+02	4.344e-01
1.443e+02	4.016e-01
1.439e+02	3.692e-01
1.435e+02	3.362e-01
1.433e+02	3.029e-01
1.427e+02	2.707e-01
1.427e+02	2.378e-01
1.422e+02	2.054e-01
1.414e+02	1.990e-01
1.386e+02	1.990e-01
1.388e+02	1.670e-01
1.386e+02	1.343e-01
1.380e+02	1.009e-01
1.376e+02	6.756e-02
1.365e+02	3.468e-02
1.357e+02	2.245e-03
1.349e+02	0.000e+00

File: data/loadCurves/loadDepth_GrainID_869_LoadID8_IndentLabel_12.txt
# Depth(nm)	Force(mN)
4.066e+00	1.009e-02
5.098e+00	2.975e-02
6.453e+00	4.952e-02
8.456e+00	6.954e-02
1.010e+01	8.925e-02
1.184e+01	1.093e-01
1.674e+01	1.301e-01
2.318e+01	1.504e-01
2.567e+01	1.707e-01
2.803e+01	1.905e-01
3.130e+01	2.104e-01
3.404e+01	2.306e-01
3.673e+01	2.505e-01
4.023e+01	2.714e-01
4.187e+01	2.913e-01
4.482e+01	3.113e-01
4.834e+01	3.314e-01
5.043e+01	3.512e-01
5.107e+01	3.713e-01
5.198e+01	3.914e-01
5.437e+01	4.122e-01
5.535e+01	4.331e-01
5.789e+01	4.531e-01
6.095e+01	4.731e-01
6.471e+01	4.932e-01
6.676e+01	5.133e-01
6.855e+01	5.341e-01
7.042e+01	5.543e-01
7.123e+01	5.742e-01
7.181e+01	5.945e-01
7.246e+01	6.147e-01
7.310e+01	6.352e-01
7.397e+01	6.552e-01
7.600e+01	6.752e-01
7.864e+01	6.954e-01
8.119e+01	7.153e-01
8.200e+01	7.353e-01
8.354e+01	7.553e-01
8.426e+01	7.754e-01
8.487e+01	7.957e-01
8.586e+01	8.155e-01
8.683e+01	8.353e-01
8.817e+01	8.553e-01
9.036e+01	8.752e-01
9.112e+01	8.952e-01
9.244e+01	9.153e-01
9.305e+01	9.353e-01
9.432e+01	9.553e-01
9.592e+01	9.753e-01
9.729e+01	9.952e-01
9.952e+01	1.015e+00
9.995e+01	1.036e+00
1.005e+02	1.056e+00
1.011e+02	1.076e+00
1.018e+02	1.096e+00
1.036e+02	1.116e+00
1.042e+02	1.136e+00
1.066e+02	1.157e+00
1.076e+02	1.177e+00
1.086e+02	1.197e+00
1.105e+02	1.217e+00
1.116e+02	1.237e+00
1.122e+02	1.257e+00
1.132e+02	1.277e+00
1.152e+02	1.297e+00
1.159e+02	1.317e+00
1.172e+02	1.337e+00
1.178e+02	1.357e+00
1.188e+02	1.377e+00
1.201e+02	1.397e+00
1.213e+02	1.417e+00
1.219e+02	1.438e+00
1.227e+02	1.457e+00
1.246e+02	1.477e+00
1.258e+02	1.498e+00
1.266e+02	1.518e+00
1.277e+02	1.538e+00
1.291e+02	1.558e+00
1.295e+02	1.578e+00
1.302e+02	1.598e+00
1.323e+02	1.618e+00
1.354e+02	1.638e+00
1.362e+02	1.658e+00
1.365e+02	1.678e+00
1.375e+02	1.698e+00
1.374e+02	1.718e+00
1.377e+02	1.737e+00
1.387e+02	1.757e+00
1.398e+02	1.778e+00
1.396e+02	1.797e+00
1.402e+02	1.817e+00
1.404e+02	1.838e+00
1.412e+02	1.857e+00
1.417e+02	1.877e+00
1.429e+02	1.897e+00
1.436e+02	1.918e+00
1.443e+02	1.938e+00
1.453e+02	1.957e+00
1.452e+02	1.978e+00
1.457e+02	1.998e+00
1.467e+02	2.000e+00
1.530e+02	2.000e+00
1.530e+02	1.967e+00
1.531e+02	1.933e+00
1.530e+02	1.899e+00
1.530e+02	1.867e+00
1.530e+02	1.835e+00
1.527e+02	1.802e+00
1.522e+02	1.769e+00
1.523e+02	1.736e+00
1.522e+02	1.704e+00
1.521e+02	1.672e+00
1.518e+02	1.639e+00
1.515e+02	1.607e+00
1.511e+02	1.575e+00
1.513e+02	1.542e+00
1.510e+02	1.509e+00
1.508e+02	1.477e+00
1.509e+02	1.444e+00
1.503e+02	1.412e+00
1.500e+02	1.379e+00
1.502e+02	1.347e+00
1.497e+02	1.314e+00
1.498e+02	1.281e+00
1.494e+02	1.249e+00
1.494e+02	1.216e+00
1.495e+02	1.184e+00
1.490e+02	1.151e+00
1.486e+02	1.119e+00
1.486e+02	1.086e+00
1.485e+02	1.054e+00
1.483e+02	1.021e+00
1.479e+02	9.884e-01
1.476e+02	9.560e-01
1.476e+02	9.235e-01
1.472e+02	8.910e-01
1.468e+02	8.580e-01
1.465e+02	8.250e-01
1.463e+02	7.925e-01
1.464e+02	7.598e-01
1.461e+02	7.270e-01
1.455e+02	6.946e-01
1.454e+02	6.625e-01
1.453e+02	6.298e-01
1.451e+02	5.976e-01
1.448e+02	5.648e-01
1.445e+02	5.325e-01
1.444e+02	4.997e-01
1.441e+02	4.671e-01
1.437e+02	4.344e-01
1.436e+02	4.019e-01
1.428e+02	3.688e-01
1.429e+02	3.364e-01
1.425e+02	3.039e-01
1.424e+02	2.716e-01
1.418e+02	2.392e-01
1.406e+02	2.068e-01
1.398e+02	1.990e-01
1.395e+02	1.990e-01
1.393e+02	1.670e-01
1.393e+02	1.341e-01
1.385e+02	1.018e-01
1.382e+02	6.897e-02
1.373e+02	3.657e-02
1.365e+02	4.019e-03
1.351e+02	0.000e+00

File: data/loadCurves/loadDepth_GrainID_887_LoadID11_IndentLabel_12.txt
# Depth(nm)	Force(mN)
3.464e+00	1.010e-02
4.506e+00	2.237e-02
5.889e+00	3.483e-02
7.761e+00	4.751e-02
1.003e+01	6.039e-02
1.198e+01	7.296e-02
1.324e+01	8.569e-02
1.538e+01	9.846e-02
1.794e+01	1.114e-01
1.978e+01	1.240e-01
2.145e+01	1.364e-01
2.377e+01	1.489e-01
2.558e+01	1.612e-01
2.756e+01	1.738e-01
2.913e+01	1.861e-01
3.006e+01	1.987e-01
3.057e+01	2.111e-01
3.226e+01	2.238e-01
3.493e+01	2.364e-01
3.562e+01	2.488e-01
3.962e+01	2.613e-01
4.167e+01	2.739e-01
4.324e+01	2.863e-01
4.364e+01	2.987e-01
4.450e+01	3.114e-01
4.620e+01	3.238e-01
4.699e+01	3.361e-01
4.731e+01	3.488e-01
4.893e+01	3.614e-01
5.132e+01	3.739e-01
5.146e+01	3.865e-01
5.238e+01	3.988e-01
5.324e+01	4.117e-01
5.393e+01	4.242e-01
5.479e+01	4.367e-01
5.532e+01	4.491e-01
5.747e+01	4.617e-01
5.914e+01	4.743e-01
6.010e+01	4.866e-01
6.150e+01	4.990e-01
6.302e+01	5.114e-01
6.350e+01	5.245e-01
6.406e+01	5.371e-01
6.550e+01	5.499e-01
6.575e+01	5.626e-01
6.668e+01	5.750e-01
6.710e+01	5.876e-01
6.751e+01	6.000e-01
6.883e+01	6.124e-01
6.950e+01	6.250e-01
7.070e+01	6.374e-01
7.187e+01	6.500e-01
7.283e+01	6.625e-01
7.474e+01	6.751e-01
7.656e+01	6.874e-01
7.835e+01	7.001e-01
7.936e+01	7.127e-01
8.053e+01	7.250e-01
8.078e+01	7.375e-01
8.108e+01	7.499e-01
8.247e+01	7.627e-01
8.437e+01	7.755e-01
8.505e+01	7.880e-01
8.543e+01	8.006e-01
8.665e+01	8.132e-01
8.752e+01	8.260e-01
8.848e+01	8.385e-01
8.920e+01	8.511e-01
8.928e+01	8.638e-01
9.001e+01	8.761e-01
9.102e+01	8.889e-01
9.218e+01	9.012e-01
9.315e+01	9.143e-01
9.387e+01	9.268e-01
9.505e+01	9.393e-01
9.552e+01	9.517e-01
9.589e+01	9.642e-01
9.751e+01	9.767e-01
9.766e+01	9.893e-01
9.829e+01	1.002e+00
9.856e+01	1.014e+00
9.830e+01	1.027e+00
9.849e+01	1.040e+00
9.903e+01	1.052e+00
9.969e+01	1.065e+00
1.002e+02	1.077e+00
1.008e+02	1.090e+00
1.024e+02	1.103e+00
1.053e+02	1.115e+00
1.065e+02	1.128e+00
1.080e+02	1.140e+00
1.087e+02	1.152e+00
1.086e+02	1.165e+00
1.089e+02	1.178e+00
1.098e+02	1.190e+00
1.107e+02	1.203e+00
1.116e+02	1.215e+00
1.131e+02	1.227e+00
1.136e+02	1.240e+00
1.138e+02	1.250e+00
1.177e+02	1.250e+00
1.180e+02	1.229e+00
1.184e+02	1.208e+00
1.184e+02	1.187e+00
1.188e+02	1.166e+00
1.187e+02	1.145e+00
1.186e+02	1.125e+00
1.184e+02	1.105e+00
1.181e+02	1.084e+00
1.184e+02	1.064e+00
1.182e+02	1.044e+00
1.177e+02	1.023e+00
1.176e+02	1.003e+00
1.174e+02	9.828e-01
1.172e+02	9.624e-01
1.171e+02	9.417e-01
1.169e+02	9.211e-01
1.169e+02	9.008e-01
1.166e+02	8.804e-01
1.163e+02	8.601e-01
1.162e+02	8.395e-01
1.163e+02	8.187e-01
1.159e+02	7.978e-01
1.157e+02	7.772e-01
1.160e+02	7.568e-01
1.158e+02	7.365e-01
1.157e+02	7.162e-01
1.157e+02	6.959e-01
1.150e+02	6.756e-01
1.150e+02	6.554e-01
1.149e+02	6.350e-01
1.141e+02	6.145e-01
1.142e+02	5.937e-01
1.136e+02	5.729e-01
1.136e+02	5.528e-01
1.136e+02	5.325e-01
1.134e+02	5.123e-01
1.130e+02	4.920e-01
1.126e+02	4.716e-01
1.126e+02	4.512e-01
1.124e+02	4.310e-01
1.125e+02	4.108e-01
1.122e+02	3.904e-01
1.119e+02	3.702e-01
1.118e+02	3.499e-01
1.113e+02	3.293e-01
1.111e+02	3.086e-01
1.110e+02	2.882e-01
1.109e+02	2.678e-01
1.103e+02	2.475e-01
1.103e+02	2.270e-01
1.098e+02	2.070e-01
1.090e+02	1.863e-01
1.090e+02	1.661e-01
1.083e+02	1.452e-01
1.083e+02	1.250e-01
1.074e+02	1.240e-01
1.090e+02	1.240e-01
1.092e+02	1.038e-01
1.090e+02	8.322e-02
1.092e+02	6.292e-02
1.086e+02	4.201e-02
1.077e+02	2.153e-02
1.044e+02	1.359e-03
1.057e+02	0.000e+00

File: data/loadCurves/loadDepth_GrainID_942_LoadID3_IndentLabel_13.txt
# Depth(nm)	Force(mN)
3.599e+00	9.099e-03
5.656e+00	5.390e-02
1.126e+01	9.890e-02
2.085e+01	1.468e-01
2.679e+01	1.929e-01
3.198e+01	2.382e-01
3.580e+01	2.828e-01
4.008e+01	3.282e-01
4.470e+01	3.738e-01
5.030e+01	4.197e-01
5.439e+01	4.661e-01
5.939e+01	5.109e-01
6.378e+01	5.582e-01
6.780e+01	6.028e-01
7.130e+01	6.479e-01
7.548e+01	6.931e-01
7.854e+01	7.380e-01
8.065e+01	7.834e-01
8.501e+01	8.282e-01
8.873e+01	8.745e-01
9.290e+01	9.206e-01
9.605e+01	9.654e-01
1.004e+02	1.010e+00
1.044e+02	1.056e+00
1.078e+02	1.102e+00
1.097e+02	1.147e+00
1.113e+02	1.192e+00
1.124e+02	1.238e+00
1.149e+02	1.283e+00
1.177e+02	1.328e+00
1.211e+02	1.373e+00
1.235e+02	1.418e+00
1.274e+02	1.463e+00
1.321e+02	1.508e+00
1.333e+02	1.553e+00
1.360e+02	1.597e+00
1.381e+02	1.642e+00
1.395e+02	1.687e+00
1.405e+02	1.733e+00
1.430e+02	1.779e+00
1.453e+02	1.824e+00
1.474e+02	1.870e+00
1.495e+02	1.915e+00
1.514e+02	1.962e+00
1.545e+02	2.007e+00
1.579e+02	2.052e+00
1.595e+02	2.097e+00
1.611e+02	2.142e+00
1.633e+02	2.187e+00
1.642e+02	2.233e+00
1.652e+02	2.277e+00
1.676e+02	2.323e+00
1.705e+02	2.367e+00
1.734e+02	2.412e+00
1.750e+02	2.457e+00
1.763e+02	2.502e+00
1.776e+02	2.547e+00
1.795e+02	2.592e+00
1.803e+02	2.636e+00
1.823e+02	2.682e+00
1.835e+02	2.727e+00
1.844e+02	2.772e+00
1.854e+02	2.817e+00
1.872e+02	2.862e+00
1.892e+02	2.907e+00
1.918e+02	2.952e+00
1.937e+02	2.998e+00
1.949e+02	3.042e+00
1.958e+02	3.087e+00
1.968e+02	3.132e+00
1.978e+02	3.176e+00
1.998e+02	3.222e+00
2.009e+02	3.267e+00
2.016e+02	3.312e+00
2.026e+02	3.357e+00
2.042e+02	3.402e+00
2.045e+02	3.447e+00
2.059e+02	3.492e+00
2.070e+02	3.537e+00
2.073e+02	3.582e+00
2.079e+02	3.627e+00
2.090e+02	3.672e+00
2.102e+02	3.716e+00
2.107e+02	3.762e+00
2.120e+02	3.807e+00
2.125e+02	3.853e+00
2.132e+02	3.897e+00
2.137e+02	3.943e+00
2.144e+02	3.987e+00
2.148e+02	4.032e+00
2.159e+02	4.077e+00
2.165e+02	4.122e+00
2.175e+02	4.168e+00
2.185e+02	4.213e+00
2.191e+02	4.259e+00
2.195e+02	4.305e+00
2.205e+02	4.351e+00
2.216e+02	4.396e+00
2.221e+02	4.441e+00
2.230e+02	4.487e+00
2.239e+02	4.500e+00
2.278e+02	4.500e+00
2.274e+02	4.425e+00
2.273e+02	4.352e+00
2.271e+02	4.278e+00
2.269e+02	4.204e+00
2.263e+02	4.131e+00
2.263e+02	4.049e+00
2.258e+02	3.976e+00
2.257e+02	3.903e+00
2.254e+02	3.830e+00
2.253e+02	3.757e+00
2.253e+02	3.684e+00
2.253e+02	3.611e+00
2.247e+02	3.537e+00
2.242e+02	3.464e+00
2.240e+02	3.390e+00
2.243e+02	3.317e+00
2.237e+02	3.244e+00
2.234e+02	3.171e+00
2.232e+02	3.097e+00
2.228e+02	3.024e+00
2.224e+02	2.951e+00
2.223e+02	2.878e+00
2.222e+02	2.805e+00
2.221e+02	2.732e+00
2.217e+02	2.660e+00
2.214e+02	2.586e+00
2.209e+02	2.513e+00
2.208e+02	2.439e+00
2.209e+02	2.366e+00
2.202e+02	2.292e+00
2.199e+02	2.220e+00
2.198e+02	2.145e+00
2.195e+02	2.072e+00
2.189e+02	1.998e+00
2.187e+02	1.925e+00
2.186e+02	1.853e+00
2.182e+02	1.779e+00
2.178e+02	1.707e+00
2.173e+02	1.634e+00
2.172e+02	1.560e+00
2.165e+02	1.487e+00
2.163e+02	1.414e+00
2.158e+02	1.341e+00
2.154e+02	1.267e+00
2.152e+02	1.195e+00
2.148e+02	1.121e+00
2.140e+02	1.047e+00
2.138e+02	9.748e-01
2.131e+02	9.005e-01
2.126e+02	8.281e-01
2.124e+02	7.555e-01
2.120e+02	6.835e-01
2.117e+02	6.101e-01
2.113e+02	5.366e-01
2.106e+02	4.643e-01
2.100e+02	4.491e-01
2.096e+02	4.491e-01
2.099e+02	3.760e-01
2.093e+02	3.027e-01
2.089e+02	2.293e-01
2.080e+02	1.546e-01
2.072e+02	8.128e-02
2.031e+02	9.475e-03
2.021e+02	0.000e+00

File: data/loadCurves/loadDepth_GrainID_945_LoadID7_IndentLabel_13.txt
# Depth(nm)	Force(mN)
2.759e+00	9.055e-03
4.285e+00	3.401e-02
6.299e+00	6.061e-02
1.002e+01	8.661e-02
1.392e+01	1.116e-01
1.940e+01	1.377e-01
2.398e+01	1.631e-01
2.672e+01	1.884e-01
2.973e+01	2.132e-01
3.216e+01	2.381e-01
3.458e+01	2.634e-01
3.770e+01	2.886e-01
3.981e+01	3.134e-01
4.414e+01	3.381e-01
4.798e+01	3.629e-01
5.064e+01	3.877e-01
5.259e+01	4.129e-01
5.467e+01	4.390e-01
5.625e+01	4.646e-01
5.736e+01	4.901e-01
6.063e+01	5.162e-01
6.387e+01	5.419e-01
6.768e+01	5.676e-01
6.928e+01	5.927e-01
7.079e+01	6.182e-01
7.150e+01	6.436e-01
7.336e+01	6.685e-01
7.546e+01	6.937e-01
7.652e+01	7.187e-01
7.731e+01	7.442e-01
8.067e+01	7.690e-01
8.406e+01	7.944e-01
8.660e+01	8.194e-01
8.754e+01	8.442e-01
8.869e+01	8.695e-01
8.939e+01	8.942e-01
9.001e+01	9.191e-01
9.092e+01	9.439e-01
9.171e+01	9.697e-01
9.308e+01	9.953e-01
9.438e+01	1.020e+00
9.591e+01	1.046e+00
9.829e+01	1.071e+00
1.003e+02	1.097e+00
1.020e+02	1.122e+00
1.031e+02	1.147e+00
1.043e+02	1.172e+00
1.067e+02	1.198e+00
1.086e+02	1.223e+00
1.107e+02	1.248e+00
1.120e+02	1.273e+00
1.134e+02	1.298e+00
1.149e+02	1.323e+00
1.187e+02	1.348e+00
1.198e+02	1.373e+00
1.204e+02	1.398e+00
1.222e+02	1.423e+00
1.240e+02	1.448e+00
1.245e+02	1.473e+00
1.263e+02	1.498e+00
1.272e+02	1.523e+00
1.287e+02	1.549e+00
1.303e+02	1.574e+00
1.308e+02	1.599e+00
1.315e+02	1.624e+00
1.326e+02	1.649e+00
1.346e+02	1.674e+00
1.364e+02	1.699e+00
1.376e+02	1.724e+00
1.387e+02	1.749e+00
1.392e+02	1.773e+00
1.405e+02	1.798e+00
1.408e+02	1.823e+00
1.418e+02	1.848e+00
1.444e+02	1.873e+00
1.456e+02	1.898e+00
1.481e+02	1.924e+00
1.493e+02	1.949e+00
1.513e+02	1.974e+00
1.530e+02	1.999e+00
1.535e+02	2.024e+00
1.545e+02	2.049e+00
1.555e+02	2.074e+00
1.569e+02	2.099e+00
1.573e+02	2.124e+00
1.583e+02	2.149e+00
1.594e+02	2.175e+00
1.611e+02	2.200e+00
1.627e+02	2.224e+00
1.649e+02	2.249e+00
1.662e+02	2.275e+00
1.667e+02	2.299e+00
1.671e+02	2.324e+00
1.672e+02	2.349e+00
1.681e+02	2.374e+00
1.689e+02	2.399e+00
1.711e+02	2.424e+00
1.729e+02	2.450e+00
1.740e+02	2.474e+00
1.746e+02	2.499e+00
1.749e+02	2.500e+00
1.763e+02	2.500e+00
1.761e+02	2.458e+00
1.758e+02	2.417e+00
1.758e+02	2.375e+00
1.753e+02	2.333e+00
1.755e+02	2.293e+00
1.752e+02	2.252e+00
1.748e+02	2.212e+00
1.747e+02	2.171e+00
1.748e+02	2.130e+00
1.741e+02	2.089e+00
1.737e+02	2.048e+00
1.735e+02	2.006e+00
1.735e+02	1.966e+00
1.732e+02	1.926e+00
1.731e+02	1.885e+00
1.732e+02	1.845e+00
1.726e+02	1.805e+00
1.724e+02	1.764e+00
1.722e+02	1.723e+00
1.723e+02	1.682e+00
1.720e+02	1.641e+00
1.719e+02	1.600e+00
1.716e+02	1.560e+00
1.713e+02	1.519e+00
1.716e+02	1.478e+00
1.707e+02	1.437e+00
1.708e+02	1.396e+00
1.705e+02	1.355e+00
1.706e+02	1.315e+00
1.701e+02	1.274e+00
1.699e+02	1.233e+00
1.694e+02	1.192e+00
1.694e+02	1.151e+00
1.691e+02	1.111e+00
1.687e+02	1.070e+00
1.682e+02	1.029e+00
1.681e+02	9.886e-01
1.678e+02	9.475e-01
1.673e+02	9.058e-01
1.671e+02	8.649e-01
1.664e+02	8.247e-01
1.665e+02	7.835e-01
1.660e+02	7.430e-01
1.659e+02	7.026e-01
1.648e+02	6.612e-01
1.653e+02	6.196e-01
1.659e+02	5.794e-01
1.650e+02	5.386e-01
1.645e+02	4.982e-01
1.639e+02	4.575e-01
1.636e+02	4.170e-01
1.629e+02	3.755e-01
1.625e+02	3.350e-01
1.624e+02	2.946e-01
1.619e+02	2.535e-01
1.614e+02	2.491e-01
1.595e+02	2.491e-01
1.600e+02	2.080e-01
1.596e+02	1.674e-01
1.589e+02	1.271e-01
1.591e+02	8.632e-02
1.578e+02	4.539e-02
1.547e+02	4.245e-03
1.550e+02	0.000e+00

File: data/loadCurves/loadDepth_GrainID_948_LoadID10_IndentLabel_12.txt
# Depth(nm)	Force(mN)
2.702e+00	9.188e-03
3.424e+00	2.412e-02
4.468e+00	3.916e-02
6.215e+00	5.491e-02
8.168e+00	7.061e-02
1.156e+01	8.556e-02
1.485e+01	1.009e-01
1.749e+01	1.163e-01
1.979e+01	1.313e-01
2.181e+01	1.463e-01
2.286e+01	1.616e-01
2.476e+01	1.764e-01
2.676e+01	1.914e-01
2.931e+01	2.066e-01
3.209e+01	2.215e-01
3.404e+01	2.365e-01
3.555e+01	2.514e-01
3.668e+01	2.666e-01
3.800e+01	2.815e-01
3.914e+01	2.967e-01
4.229e+01	3.122e-01
4.430e+01	3.274e-01
4.628e+01	3.427e-01
4.760e+01	3.580e-01
4.926e+01	3.729e-01
5.086e+01	3.883e-01
5.313e+01	4.032e-01
5.464e+01	4.186e-01
5.678e+01	4.334e-01
5.774e+01	4.482e-01
5.834e+01	4.631e-01
5.967e+01	4.780e-01
6.227e+01	4.929e-01
6.535e+01	5.082e-01
6.817e+01	5.236e-01
6.937e+01	5.385e-01
7.018e+01	5.537e-01
7.074e+01	5.686e-01
7.147e+01	5.835e-01
7.192e+01	5.989e-01
7.248e+01	6.137e-01
7.279e+01	6.287e-01
7.527e+01	6.436e-01
7.659e+01	6.585e-01
7.732e+01	6.736e-01
7.757e+01	6.885e-01
7.834e+01	7.036e-01
7.998e+01	7.193e-01
8.261e+01	7.346e-01
8.300e+01	7.495e-01
8.338e+01	7.644e-01
8.470e+01	7.794e-01
8.502e+01	7.943e-01
8.615e+01	8.096e-01
8.795e+01	8.246e-01
8.893e+01	8.400e-01
8.987e+01	8.552e-01
9.252e+01	8.701e-01
9.409e+01	8.850e-01
9.465e+01	9.003e-01
9.482e+01	9.153e-01
9.608e+01	9.302e-01
9.740e+01	9.455e-01
9.832e+01	9.602e-01
9.975e+01	9.754e-01
1.005e+02	9.902e-01
1.017e+02	1.005e+00
1.033e+02	1.020e+00
1.043e+02	1.035e+00
1.049e+02	1.051e+00
1.056e+02	1.065e+00
1.060e+02	1.080e+00
1.062e+02	1.095e+00
1.065e+02	1.110e+00
1.080e+02	1.125e+00
1.100e+02	1.140e+00
1.121e+02	1.156e+00
1.136e+02	1.171e+00
1.145e+02	1.186e+00
1.146e+02	1.201e+00
1.161e+02	1.216e+00
1.176e+02	1.231e+00
1.180e+02	1.246e+00
1.200e+02	1.261e+00
1.203e+02	1.276e+00
1.207e+02	1.291e+00
1.206e+02	1.306e+00
1.220e+02	1.321e+00
1.246e+02	1.336e+00
1.251e+02	1.351e+00
1.259e+02	1.366e+00
1.261e+02	1.381e+00
1.271e+02	1.396e+00
1.278e+02	1.411e+00
1.281e+02	1.426e+00
1.289e+02	1.441e+00
1.309e+02	1.456e+00
1.312e+02	1.471e+00
1.317e+02	1.486e+00
1.325e+02	1.500e+00
1.382e+02	1.500e+00
1.381e+02	1.475e+00
1.381e+02	1.451e+00
1.377e+02	1.426e+00
1.375e+02	1.402e+00
1.370e+02	1.377e+00
1.370e+02	1.353e+00
1.373e+02	1.328e+00
1.370e+02	1.304e+00
1.368e+02	1.280e+00
1.366e+02	1.255e+00
1.366e+02	1.231e+00
1.361e+02	1.206e+00
1.361e+02	1.182e+00
1.362e+02	1.158e+00
1.357e+02	1.133e+00
1.353e+02	1.109e+00
1.356e+02	1.084e+00
1.353e+02	1.060e+00
1.350e+02	1.035e+00
1.349e+02	1.011e+00
1.347e+02	9.866e-01
1.338e+02	9.622e-01
1.334e+02	9.383e-01
1.339e+02	9.140e-01
1.340e+02	8.898e-01
1.338e+02	8.654e-01
1.336e+02	8.404e-01
1.336e+02	8.159e-01
1.333e+02	7.918e-01
1.328e+02	7.675e-01
1.329e+02	7.430e-01
1.326e+02	7.182e-01
1.325e+02	6.938e-01
1.323e+02	6.696e-01
1.321e+02	6.454e-01
1.319e+02	6.211e-01
1.320e+02	5.966e-01
1.313e+02	5.718e-01
1.314e+02	5.474e-01
1.311e+02	5.235e-01
1.306e+02	4.994e-01
1.307e+02	4.747e-01
1.305e+02	4.507e-01
1.300e+02	4.258e-01
1.297e+02	4.016e-01
1.296e+02	3.770e-01
1.292e+02	3.527e-01
1.295e+02	3.280e-01
1.288e+02	3.039e-01
1.284e+02	2.796e-01
1.283e+02	2.551e-01
1.281e+02	2.306e-01
1.276e+02	2.056e-01
1.273e+02	1.808e-01
1.268e+02	1.564e-01
1.268e+02	1.491e-01
1.252e+02	1.491e-01
1.252e+02	1.248e-01
1.242e+02	1.001e-01
1.242e+02	7.550e-02
1.239e+02	5.126e-02
1.236e+02	2.660e-02
1.227e+02	1.684e-03
1.223e+02	0.000e+00

File: data/loadCurves/loadDepth_GrainID_948_LoadID9_IndentLabel_13.txt
# Depth(nm)	Force(mN)
1.969e+00	2.756e-03
2.677e+00	2.018e-02
4.960e+00	3.780e-02
6.777e+00	5.520e-02
1.155e+01	7.306e-02
1.479e+01	9.032e-02
1.673e+01	1.086e-01
1.868e+01	1.261e-01
2.118e+01	1.437e-01
2.363e+01	1.610e-01
2.678e+01	1.789e-01
2.934e+01	1.962e-01
3.137e+01	2.139e-01
3.401e+01	2.312e-01
3.539e+01	2.488e-01
3.628e+01	2.662e-01
3.823e+01	2.836e-01
4.041e+01	3.014e-01
4.326e+01	3.187e-01
4.411e+01	3.362e-01
4.726e+01	3.537e-01
4.897e+01	3.712e-01
5.009e+01	3.890e-01
5.135e+01	4.066e-01
5.279e+01	4.248e-01
5.544e+01	4.422e-01
5.856e+01	4.601e-01
5.960e+01	4.780e-01
6.163e+01	4.955e-01
6.263e+01	5.137e-01
6.369e+01	5.312e-01
6.478e+01	5.488e-01
6.628e+01	5.663e-01
6.717e+01	5.838e-01
6.837e+01	6.013e-01
6.897e+01	6.188e-01
7.075e+01	6.363e-01
7.241e+01	6.538e-01
7.415e+01	6.711e-01
7.782e+01	6.888e-01
7.853e+01	7.065e-01
7.943e+01	7.246e-01
7.987e+01	7.421e-01
8.057e+01	7.596e-01
8.175e+01	7.775e-01
8.451e+01	7.948e-01
8.642e+01	8.122e-01
8.780e+01	8.300e-01
8.888e+01	8.476e-01
8.930e+01	8.650e-01
9.110e+01	8.826e-01
9.204e+01	8.999e-01
9.281e+01	9.175e-01
9.412e+01	9.350e-01
9.494e+01	9.524e-01
9.565e+01	9.699e-01
9.602e+01	9.874e-01
9.703e+01	1.005e+00
9.837e+01	1.023e+00
9.857e+01	1.040e+00
9.957e+01	1.058e+00
1.016e+02	1.075e+00
1.026e+02	1.093e+00
1.040e+02	1.110e+00
1.047e+02	1.128e+00
1.063e+02	1.145e+00
1.066e+02	1.163e+00
1.077e+02	1.180e+00
1.085e+02	1.198e+00
1.093e+02	1.215e+00
1.104e+02	1.233e+00
1.120e+02	1.250e+00
1.125e+02	1.268e+00
1.134e+02	1.286e+00
1.146e+02	1.303e+00
1.151e+02	1.321e+00
1.159e+02	1.338e+00
1.169e+02	1.356e+00
1.172e+02	1.373e+00
1.185e+02	1.391e+00
1.190e+02	1.408e+00
1.197e+02	1.426e+00
1.204e+02	1.443e+00
1.215e+02	1.461e+00
1.215e+02	1.478e+00
1.233e+02	1.496e+00
1.239e+02	1.513e+00
1.243e+02	1.531e+00
1.260e+02	1.548e+00
1.275e+02	1.566e+00
1.282e+02	1.583e+00
1.291e+02	1.601e+00
1.295e+02	1.618e+00
1.305e+02	1.636e+00
1.321e+02	1.653e+00
1.331e+02	1.671e+00
1.341e+02	1.688e+00
1.347e+02	1.706e+00
1.356e+02	1.723e+00
1.359e+02	1.740e+00
1.364e+02	1.750e+00
1.431e+02	1.750e+00
1.430e+02	1.721e+00
1.428e+02	1.693e+00
1.425e+02	1.663e+00
1.423e+02	1.635e+00
1.426e+02	1.607e+00
1.421e+02	1.578e+00
1.419e+02	1.550e+00
1.418e+02	1.522e+00
1.417e+02	1.493e+00
1.417e+02	1.465e+00
1.411e+02	1.436e+00
1.413e+02	1.408e+00
1.412e+02	1.380e+00
1.412e+02	1.351e+00
1.407e+02	1.322e+00
1.406e+02	1.294e+00
1.405e+02	1.266e+00
1.401e+02	1.237e+00
1.402e+02	1.209e+00
1.403e+02	1.180e+00
1.397e+02	1.152e+00
1.395e+02	1.123e+00
1.393e+02	1.095e+00
1.390e+02	1.067e+00
1.386e+02	1.038e+00
1.389e+02	1.010e+00
1.387e+02	9.815e-01
1.386e+02	9.531e-01
1.382e+02	9.247e-01
1.380e+02	8.953e-01
1.373e+02	8.669e-01
1.374e+02	8.382e-01
1.371e+02	8.100e-01
1.371e+02	7.811e-01
1.367e+02	7.527e-01
1.366e+02	7.241e-01
1.362e+02	6.959e-01
1.363e+02	6.673e-01
1.359e+02	6.393e-01
1.358e+02	6.106e-01
1.355e+02	5.820e-01
1.348e+02	5.536e-01
1.349e+02	5.245e-01
1.347e+02	4.956e-01
1.345e+02	4.670e-01
1.342e+02	4.386e-01
1.340e+02	4.101e-01
1.334e+02	3.819e-01
1.332e+02	3.537e-01
1.329e+02	3.248e-01
1.320e+02	2.967e-01
1.320e+02	2.679e-01
1.321e+02	2.391e-01
1.313e+02	2.108e-01
1.312e+02	1.818e-01
1.305e+02	1.747e-01
1.278e+02	1.747e-01
1.277e+02	1.464e-01
1.266e+02	1.173e-01
1.266e+02	8.900e-02
1.264e+02	6.072e-02
1.259e+02	3.184e-02
1.249e+02	3.573e-03
1.252e+02	0.000e+00

File: data/loadCurves/loadDepth_GrainID_952_LoadID4_IndentLabel_14.txt
# Depth(nm)	Force(mN)
3.362e+01	4.544e-03
5.314e+01	4.459e-02
2.432e+02	8.466e-02
5.698e+02	1.245e-01
8.427e+02	1.674e-01
1.011e+03	2.078e-01
1.049e+03	2.478e-01
1.076e+03	2.874e-01
1.101e+03	3.270e-01
1.126e+03	3.665e-01
1.150e+03	4.062e-01
1.172e+03	4.478e-01
1.192e+03	4.875e-01
1.211e+03	5.272e-01
1.229e+03	5.687e-01
1.245e+03	6.087e-01
1.260e+03	6.501e-01
1.274e+03	6.904e-01
1.288e+03	7.309e-01
1.301e+03	7.718e-01
1.314e+03	8.125e-01
1.326e+03	8.528e-01
1.338e+03	8.926e-01
1.349e+03	9.332e-01
1.361e+03	9.735e-01
1.372e+03	1.013e+00
1.383e+03	1.054e+00
1.395e+03	1.094e+00
1.406e+03	1.134e+00
1.418e+03	1.174e+00
1.430e+03	1.214e+00
1.442e+03	1.255e+00
1.454e+03	1.295e+00
1.467e+03	1.335e+00
1.481e+03	1.374e+00
1.497e+03	1.414e+00
1.513e+03	1.454e+00
1.527e+03	1.493e+00
1.539e+03	1.535e+00
1.551e+03	1.574e+00
1.561e+03	1.614e+00
1.571e+03	1.654e+00
1.580e+03	1.694e+00
1.589e+03	1.734e+00
1.598e+03	1.774e+00
1.606e+03	1.816e+00
1.616e+03	1.856e+00
1.625e+03	1.897e+00
1.635e+03	1.937e+00
1.644e+03	1.977e+00
1.654e+03	2.017e+00
1.663e+03	2.057e+00
1.674e+03	2.098e+00
1.685e+03	2.138e+00
1.695e+03	2.178e+00
1.705e+03	2.218e+00
1.715e+03	2.258e+00
1.725e+03	2.298e+00
1.735e+03	2.338e+00
1.745e+03	2.379e+00
1.755e+03	2.419e+00
1.764e+03	2.459e+00
1.773e+03	2.498e+00
1.782e+03	2.538e+00
1.792e+03	2.578e+00
1.802e+03	2.619e+00
1.811e+03	2.659e+00
1.820e+03	2.698e+00
1.828e+03	2.739e+00
1.834e+03	2.779e+00
1.840e+03	2.818e+00
1.846e+03	2.859e+00
1.851e+03	2.899e+00
1.856e+03	2.940e+00
1.859e+03	2.980e+00
1.863e+03	3.021e+00
1.868e+03	3.061e+00
1.872e+03	3.101e+00
1.876e+03	3.141e+00
1.880e+03	3.182e+00
1.884e+03	3.222e+00
1.888e+03	3.262e+00
1.892e+03	3.302e+00
1.896e+03	3.342e+00
1.899e+03	3.382e+00
1.903e+03	3.422e+00
1.906e+03	3.462e+00
1.910e+03	3.503e+00
1.913e+03	3.543e+00
1.917e+03	3.583e+00
1.919e+03	3.624e+00
1.922e+03	3.664e+00
1.925e+03	3.705e+00
1.928e+03	3.745e+00
1.931e+03	3.786e+00
1.934e+03	3.826e+00
1.936e+03	3.867e+00
1.939e+03	3.907e+00
1.942e+03	3.946e+00
1.944e+03	3.986e+00
1.946e+03	4.000e+00
1.962e+03	4.000e+00
1.963e+03	3.934e+00
1.962e+03	3.867e+00
1.962e+03	3.801e+00
1.962e+03	3.736e+00
1.962e+03	3.671e+00
1.962e+03	3.607e+00
1.962e+03	3.541e+00
1.962e+03	3.476e+00
1.962e+03	3.411e+00
1.961e+03	3.345e+00
1.961e+03	3.279e+00
1.960e+03	3.214e+00
1.960e+03	3.148e+00
1.960e+03	3.084e+00
1.960e+03	3.018e+00
1.960e+03	2.951e+00
1.960e+03	2.885e+00
1.959e+03	2.818e+00
1.959e+03	2.753e+00
1.958e+03	2.689e+00
1.958e+03	2.624e+00
1.958e+03	2.558e+00
1.958e+03	2.493e+00
1.958e+03	2.428e+00
1.957e+03	2.363e+00
1.957e+03	2.298e+00
1.957e+03	2.233e+00
1.957e+03	2.169e+00
1.956e+03	2.103e+00
1.956e+03	2.038e+00
1.956e+03	1.972e+00
1.955e+03	1.907e+00
1.955e+03	1.841e+00
1.955e+03	1.775e+00
1.954e+03	1.710e+00
1.954e+03	1.644e+00
1.954e+03	1.580e+00
1.953e+03	1.515e+00
1.953e+03	1.450e+00
1.953e+03	1.385e+00
1.952e+03	1.320e+00
1.952e+03	1.254e+00
1.952e+03	1.189e+00
1.951e+03	1.124e+00
1.950e+03	1.059e+00
1.950e+03	9.936e-01
1.950e+03	9.287e-01
1.950e+03	8.628e-01
1.949e+03	7.977e-01
1.948e+03	7.313e-01
1.948e+03	6.654e-01
1.947e+03	5.995e-01
1.946e+03	5.346e-01
1.946e+03	4.702e-01
1.945e+03	4.041e-01
1.944e+03	3.995e-01
1.936e+03	3.995e-01
1.936e+03	3.350e-01
1.935e+03	2.697e-01
1.933e+03	2.045e-01
1.932e+03	1.396e-01
1.931e+03	7.332e-02
1.929e+03	9.218e-03
1.927e+03	0.000e+00

File: data/loadCurves/loadDepth_GrainID_968_LoadID11_IndentLabel_13.txt
# Depth(nm)	Force(mN)
2.608e+00	9.178e-03
3.378e+00	2.158e-02
4.541e+00	3.420e-02
5.497e+00	4.707e-02
6.481e+00	6.015e-02
7.800e+00	7.258e-02
1.293e+01	8.492e-02
1.577e+01	9.736e-02
1.781e+01	1.103e-01
1.888e+01	1.228e-01
2.073e+01	1.351e-01
2.293e+01	1.476e-01
2.469e+01	1.604e-01
2.670e+01	1.729e-01
2.850e+01	1.852e-01
2.991e+01	1.976e-01
3.150e+01	2.100e-01
3.335e+01	2.224e-01
3.463e+01	2.350e-01
3.458e+01	2.476e-01
3.709e+01	2.602e-01
3.821e+01	2.728e-01
4.068e+01	2.853e-01
4.347e+01	2.976e-01
4.625e+01	3.101e-01
4.832e+01	3.225e-01
4.974e+01	3.351e-01
5.223e+01	3.475e-01
5.371e+01	3.601e-01
5.507e+01	3.726e-01
5.562e+01	3.850e-01
5.603e+01	3.976e-01
5.760e+01	4.103e-01
5.825e+01	4.231e-01
6.020e+01	4.356e-01
6.069e+01	4.480e-01
6.180e+01	4.604e-01
6.311e+01	4.730e-01
6.425e+01	4.856e-01
6.578e+01	4.983e-01
6.686e+01	5.110e-01
6.723e+01	5.242e-01
6.778e+01	5.367e-01
6.833e+01	5.498e-01
6.935e+01	5.622e-01
7.023e+01	5.747e-01
7.068e+01	5.871e-01
7.095e+01	5.996e-01
7.190e+01	6.122e-01
7.364e+01	6.247e-01
7.581e+01	6.374e-01
7.718e+01	6.498e-01
7.817e+01	6.625e-01
7.942e+01	6.750e-01
7.976e+01	6.873e-01
8.028e+01	6.998e-01
8.105e+01	7.123e-01
8.164e+01	7.248e-01
8.222e+01	7.375e-01
8.402e+01	7.500e-01
8.745e+01	7.625e-01
8.802e+01	7.751e-01
8.823e+01	7.878e-01
8.890e+01	8.004e-01
8.901e+01	8.129e-01
8.958e+01	8.254e-01
8.970e+01	8.379e-01
9.006e+01	8.503e-01
9.080e+01	8.628e-01
9.097e+01	8.755e-01
9.140e+01	8.879e-01
9.270e+01	9.003e-01
9.409e+01	9.129e-01
9.551e+01	9.254e-01
9.612e+01	9.381e-01
9.671e+01	9.507e-01
9.693e+01	9.631e-01
9.736e+01	9.755e-01
9.742e+01	9.879e-01
9.840e+01	1.000e+00
9.922e+01	1.013e+00
1.013e+02	1.025e+00
1.019e+02	1.038e+00
1.029e+02	1.051e+00
1.046e+02	1.064e+00
1.060e+02	1.076e+00
1.075e+02	1.089e+00
1.085e+02	1.101e+00
1.086e+02	1.114e+00
1.095e+02	1.126e+00
1.096e+02	1.139e+00
1.094e+02	1.151e+00
1.095e+02	1.164e+00
1.101e+02	1.176e+00
1.118e+02	1.189e+00
1.138e+02	1.201e+00
1.148e+02	1.214e+00
1.159e+02	1.226e+00
1.180e+02	1.239e+00
1.189e+02	1.250e+00
1.217e+02	1.250e+00
1.218e+02	1.229e+00
1.214e+02	1.208e+00
1.215e+02	1.188e+00
1.213e+02	1.167e+00
1.212e+02	1.147e+00
1.209e+02	1.127e+00
1.211e+02	1.106e+00
1.207e+02	1.085e+00
1.204e+02	1.065e+00
1.205e+02	1.045e+00
1.201e+02	1.024e+00
1.200e+02	1.004e+00
1.200e+02	9.833e-01
1.196e+02	9.630e-01
1.195e+02	9.424e-01
1.197e+02	9.217e-01
1.192e+02	9.009e-01
1.190e+02	8.807e-01
1.187e+02	8.600e-01
1.192e+02	8.399e-01
1.190e+02	8.195e-01
1.189e+02	7.990e-01
1.187e+02	7.781e-01
1.191e+02	7.578e-01
1.188e+02	7.375e-01
1.185e+02	7.173e-01
1.183e+02	6.967e-01
1.184e+02	6.765e-01
1.181e+02	6.562e-01
1.175e+02	6.361e-01
1.173e+02	6.160e-01
1.175e+02	5.958e-01
1.173e+02	5.757e-01
1.170e+02	5.552e-01
1.166e+02	5.345e-01
1.167e+02	5.140e-01
1.165e+02	4.935e-01
1.161e+02	4.732e-01
1.159e+02	4.530e-01
1.158e+02	4.328e-01
1.159e+02	4.125e-01
1.156e+02	3.922e-01
1.156e+02	3.721e-01
1.155e+02	3.520e-01
1.153e+02	3.313e-01
1.150e+02	3.109e-01
1.146e+02	2.903e-01
1.145e+02	2.699e-01
1.140e+02	2.497e-01
1.140e+02	2.296e-01
1.133e+02	2.092e-01
1.131e+02	1.889e-01
1.120e+02	1.685e-01
1.124e+02	1.479e-01
1.120e+02	1.276e-01
1.113e+02	1.241e-01
1.102e+02	1.241e-01
1.095e+02	1.036e-01
1.103e+02	8.246e-02
1.098e+02	6.165e-02
1.094e+02	4.085e-02
1.086e+02	2.062e-02
1.053e+02	1.990e-04
1.052e+02	0.000e+00

File: data/loadCurves/loadDepth_GrainID_971_LoadID7_IndentLabel_14.txt
# Depth(nm)	Force(mN)
2.713e+00	8.158e-03
3.782e+00	3.320e-02
7.572e+00	5.905e-02
1.218e+01	8.519e-02
1.570e+01	1.103e-01
1.919e+01	1.364e-01
2.296e+01	1.618e-01
2.607e+01	1.868e-01
2.926e+01	2.117e-01
3.217e+01	2.369e-01
3.535e+01	2.618e-01
3.809e+01	2.866e-01
4.126e+01	3.118e-01
4.363e+01	3.365e-01
4.591e+01	3.617e-01
4.857e+01	3.866e-01
5.081e+01	4.117e-01
5.309e+01	4.372e-01
5.506e+01	4.620e-01
5.563e+01	4.874e-01
5.847e+01	5.124e-01
5.979e+01	5.380e-01
6.113e+01	5.628e-01
6.264e+01	5.876e-01
6.575e+01	6.122e-01
6.730e+01	6.369e-01
7.039e+01	6.616e-01
7.335e+01	6.868e-01
7.609e+01	7.118e-01
7.841e+01	7.368e-01
8.137e+01	7.618e-01
8.397e+01	7.874e-01
8.509e+01	8.125e-01
8.566e+01	8.375e-01
8.651e+01	8.624e-01
8.667e+01	8.870e-01
8.864e+01	9.124e-01
9.116e+01	9.373e-01
9.280e+01	9.626e-01
9.337e+01	9.875e-01
9.481e+01	1.013e+00
9.656e+01	1.039e+00
9.788e+01	1.064e+00
9.884e+01	1.090e+00
1.011e+02	1.115e+00
1.037e+02	1.139e+00
1.042e+02	1.165e+00
1.050e+02	1.190e+00
1.053e+02	1.215e+00
1.066e+02	1.239e+00
1.074e+02	1.265e+00
1.111e+02	1.290e+00
1.159e+02	1.315e+00
1.173e+02	1.340e+00
1.183e+02	1.365e+00
1.191e+02	1.390e+00
1.195e+02	1.415e+00
1.196e+02	1.440e+00
1.203e+02	1.465e+00
1.210e+02	1.490e+00
1.214e+02	1.515e+00
1.236e+02	1.540e+00
1.249e+02	1.565e+00
1.261e+02	1.590e+00
1.285e+02	1.615e+00
1.318e+02	1.641e+00
1.340e+02	1.666e+00
1.344e+02	1.691e+00
1.365e+02	1.715e+00
1.384e+02	1.740e+00
1.385e+02	1.765e+00
1.394e+02	1.790e+00
1.414e+02	1.815e+00
1.420e+02	1.841e+00
1.427e+02	1.865e+00
1.433e+02	1.890e+00
1.438e+02	1.915e+00
1.438e+02	1.940e+00
1.455e+02	1.965e+00
1.478e+02	1.990e+00
1.491e+02	2.016e+00
1.513e+02	2.041e+00
1.523e+02	2.065e+00
1.525e+02	2.090e+00
1.531e+02	2.115e+00
1.550e+02	2.140e+00
1.566e+02	2.165e+00
1.574e+02	2.191e+00
1.583e+02	2.215e+00
1.588e+02	2.240e+00
1.600e+02	2.265e+00
1.607e+02	2.291e+00
1.630e+02	2.315e+00
1.647e+02	2.340e+00
1.652e+02	2.365e+00
1.659e+02	2.391e+00
1.673e+02	2.415e+00
1.674e+02	2.440e+00
1.685e+02	2.465e+00
1.698e+02	2.490e+00
1.704e+02	2.500e+00
1.738e+02	2.500e+00
1.734e+02	2.459e+00
1.733e+02	2.418e+00
1.733e+02	2.377e+00
1.730e+02	2.336e+00
1.731e+02	2.295e+00
1.730e+02	2.255e+00
1.728e+02	2.213e+00
1.723e+02	2.172e+00
1.725e+02	2.130e+00
1.724e+02	2.090e+00
1.718e+02	2.048e+00
1.715e+02	2.008e+00
1.712e+02	1.968e+00
1.710e+02	1.927e+00
1.707e+02	1.887e+00
1.707e+02	1.846e+00
1.705e+02	1.805e+00
1.704e+02	1.764e+00
1.700e+02	1.723e+00
1.701e+02	1.683e+00
1.698e+02	1.642e+00
1.698e+02	1.602e+00
1.694e+02	1.561e+00
1.694e+02	1.520e+00
1.690e+02	1.480e+00
1.687e+02	1.439e+00
1.683e+02	1.398e+00
1.682e+02	1.358e+00
1.678e+02	1.318e+00
1.675e+02	1.277e+00
1.671e+02	1.237e+00
1.669e+02	1.196e+00
1.664e+02	1.156e+00
1.667e+02	1.115e+00
1.663e+02	1.074e+00
1.659e+02	1.033e+00
1.659e+02	9.920e-01
1.659e+02	9.510e-01
1.656e+02	9.100e-01
1.651e+02	8.699e-01
1.651e+02	8.295e-01
1.642e+02	7.887e-01
1.644e+02	7.488e-01
1.643e+02	7.079e-01
1.637e+02	6.671e-01
1.630e+02	6.259e-01
1.628e+02	5.851e-01
1.622e+02	5.447e-01
1.621e+02	5.037e-01
1.619e+02	4.635e-01
1.615e+02	4.225e-01
1.611e+02	3.813e-01
1.605e+02	3.410e-01
1.605e+02	3.002e-01
1.597e+02	2.599e-01
1.590e+02	2.492e-01
1.605e+02	2.492e-01
1.605e+02	2.087e-01
1.596e+02	1.679e-01
1.590e+02	1.273e-01
1.590e+02	8.699e-02
1.582e+02	4.622e-02
1.567e+02	5.575e-03
1.560e+02	0.000e+00
