Repository: kkarimi62/polyGNN

# Prediction of Steel Nanohardness using Graph Neural Networks

This repository contains code and resources for predicting nanoscale hardness in polycrystalline metals using Graph Neural Networks (GNNs). The methods and models presented here are based on the research paper titled **"Prediction of steel nanohardness by using graph neural networks on surface polycrystallinity maps"**, published in *Scripta Materialia* ([Karimi et al. Scripta Materialia, 234:115559, 2023](https://doi.org/10.1016/j.scriptamat.2023.115559)).

## Overview

Nanoscale hardness in polycrystalline steels is influenced by microstructural features such as grain orientations and neighboring grain properties. This project uses GNNs to predict nanohardness from electron backscatter diffraction (EBSD) maps of 310S steel surfaces, focusing on grain-scale load-displacement curves.

## Key Features

- **Graph Neural Network Model:** Trained on grain centers as graph nodes to predict nanohardness based on microstructural descriptors.
- **Microstructural Descriptors:** Includes grain size, shape factors, and neighboring grain properties.
- **Nanoindentation Data:** Load-displacement curves used for training the model.

## Usage

1. **Prepare Data:**
   - Ensure you have EBSD maps and nanoindentation data in the correct format.
   - Place your data files in the `data/` directory.

2. **Train the Model:**
   ```bash
   python train_gnn.py --data_dir data/ --epochs 100 --batch_size 32

File: data/attributes.txt (part 1 of 21)
#grainID x y area perimeter subBoundaryLength diameter equivalentPerimeter shapeFactor isBoundary hasHole isInclusion numNeighbors phi1 Phi phi2
1 -2.771273e+01 2.613433e-01 5.154668e+00 9.546976e+00 0.000000e+00 3.467543e+00 8.048321e+00 1.186207e+00 1 0 0 3 2.244809e+02 8.265546e+01 3.442817e+02
2 -3.117682e+01 2.613433e-01 5.154668e+00 9.546976e+00 0.000000e+00 3.467543e+00 8.048321e+00 1.186207e+00 1 0 0 3 1.005254e+01 6.238479e+01 1.656788e+02
3 -6.928182e+01 2.613433e-01 5.154668e+00 9.546976e+00 0.000000e+00 3.467543e+00 8.048321e+00 1.186207e+00 1 0 0 3 8.206073e+01 6.544725e+01 2.422282e+02
4 -1.368316e+02 -8.095213e-01 4.041427e+00 8.082879e+00 0.000000e+00 3.055041e+00 7.126434e+00 1.134211e+00 0 0 0 2 3.078428e+02 7.936325e+01 1.502078e+02
5 -1.402957e+02 -8.095213e-01 4.041427e+00 8.082879e+00 0.000000e+00 3.055041e+00 7.126434e+00 1.134211e+00 0 0 0 2 3.324685e+02 1.500130e+02 3.033176e+02
6 -2.043814e+02 2.613433e-01 5.154668e+00 9.546976e+00 0.000000e+00 3.467543e+00 8.048321e+00 1.186207e+00 1 0 0 1 9.539747e+00 4.250717e+01 1.457427e+02
7 -2.320941e+02 2.613433e-01 5.154668e+00 9.546976e+00 0.000000e+00 3.467543e+00 8.048321e+00 1.186207e+00 1 0 0 2 3.042200e+02 1.055159e+02 1.371432e+01
8 -3.516052e+02 -4.023095e-02 1.435076e+01 1.762985e+01 0.000000e+00 6.929909e+00 1.342896e+01 1.312823e+00 1 0 0 3 3.570101e-01 8.912958e+01 3.514176e+02
9 -4.257243e+02 3.946558e-02 1.950543e+01 2.686743e+01 0.000000e+00 1.039342e+01 1.565607e+01 1.716103e+00 1 0 0 2 3.356595e+01 4.842187e+01 2.574390e+02
10 -4.382075e+02 2.613433e-01 1.030934e+01 1.878455e+01 0.000000e+00 6.929909e+00 1.138204e+01 1.650367e+00 1 0 0 2 2.640811e+02 1.040362e+02 1.643512e+02
11 -6.339286e+02 2.613433e-01 5.154668e+00 9.546976e+00 0.000000e+00 3.467543e+00 8.048321e+00 1.186207e+00 1 0 0 2 3.500239e+02 1.216023e+02 1.581364e+00
12 -6.928182e+02 2.613433e-01 5.154668e+00 9.546976e+00 0.000000e+00 3.467543e+00 8.048321e+00 1.186207e+00 1 0 0 2 3.319872e+02 9.369980e+01 3.540438e+02
13 -6.408568e+01 -2.999991e+00 3.464080e+00 6.928182e+00 0.000000e+00 2.309394e+00 6.597796e+00 1.050075e+00 0 0 0 2 2.717172e+02 1.406199e+02 9.519293e+01
14 -5.324493e+01 -5.701138e-01 1.127454e+02 9.037576e+01 0.000000e+00 3.766001e+01 3.764042e+01 2.401030e+00 1 0 0 8 3.127380e+02 1.053902e+02 1.724205e+02
15 -7.424666e+01 -6.992495e-01 1.266018e+01 1.762985e+01 0.000000e+00 7.112985e+00 1.261319e+01 1.397732e+00 1 0 0 2 3.401202e+02 1.519617e+02 3.272257e+02
16 -1.157959e+02 -3.491166e-01 2.701094e+01 3.033152e+01 0.000000e+00 1.174628e+01 1.842361e+01 1.646340e+00 1 0 0 3 1.277447e+02 3.728290e+01 9.728401e+01
17 -1.907219e+02 -6.504401e-01 3.047502e+01 2.802213e+01 0.000000e+00 1.039342e+01 1.956937e+01 1.431938e+00 1 0 0 4 2.471534e+02 7.752492e+01 2.196471e+02
18 -1.959524e+02 -6.992495e-01 1.266018e+01 1.762985e+01 0.000000e+00 7.112985e+00 1.261319e+01 1.397732e+00 1 0 0 2 9.441435e+00 4.251569e+01 1.458435e+02
19 -2.845858e+02 -7.881857e-01 3.393910e+01 2.802213e+01 0.000000e+00 1.039342e+01 2.065167e+01 1.356894e+00 1 0 0 4 1.883804e+02 7.992687e+01 6.284186e+01
20 -2.918006e+02 -4.930898e-01 2.185627e+01 2.109394e+01 0.000000e+00 8.365144e+00 1.657269e+01 1.272814e+00 1 0 0 4 3.290675e+02 7.121989e+01 1.732073e+02
21 -3.022419e+02 -2.499992e+00 6.928160e+00 1.154697e+01 0.000000e+00 4.163319e+00 9.330693e+00 1.237525e+00 0 0 0 3 1.364974e+02 3.624691e+01 8.012279e+01
22 -3.024386e+02 -4.090377e-01 3.105237e+01 2.917682e+01 0.000000e+00 1.174628e+01 1.975387e+01 1.477018e+00 1 0 0 6 2.842629e+02 9.150622e+01 1.434326e+02
23 -3.065720e+02 -2.999991e+00 3.464080e+00 6.928182e+00 0.000000e+00 2.309394e+00 6.597796e+00 1.050075e+00 0 0 0 3 3.915021e+01 1.490120e+02 1.471413e+01
24 -3.096993e+02 -4.213050e-01 1.781484e+01 1.993925e+01 0.000000e+00 7.112985e+00 1.496222e+01 1.332640e+00 1 0 0 5 1.287508e+02 2.008229e+01 1.092294e+02
25 -3.109021e+02 -2.499992e+00 6.928160e+00 1.154697e+01 0.000000e+00 4.163319e+00 9.330693e+00 1.237525e+00 0 0 0 3 2.015898e+02 1.197341e+02 8.109245e+01
26 -3.273566e+02 -9.556208e-01 3.282586e+01 2.455804e+01 0.000000e+00 9.237575e+00 2.031014e+01 1.209151e+00 1 0 0 3 3.091589e+02 1.323345e+02 7.386200e+01
27 -3.562484e+02 -6.992495e-01 1.266018e+01 1.532046e+01 0.000000e+00 5.126920e+00 1.261319e+01 1.214638e+00 1 0 0 3 1.378505e+02 2.211372e+01 7.033886e+01
28 -3.758539e+02 -1.820507e+00 7.505507e+00 1.270167e+01 0.000000e+00 5.033207e+00 9.711693e+00 1.307874e+00 0 0 0 2 1.369695e+02 3.486330e+01 8.035886e+01
29 -3.870736e+02 -9.187387e-01 5.006335e+01 4.303319e+01 0.000000e+00 1.703771e+01 2.508216e+01 1.715689e+00 1 0 0 3 2.142300e+02 8.718571e+01 3.499427e+01
30 -4.797766e+02 -2.999991e+00 3.464080e+00 6.928182e+00 0.000000e+00 2.309394e+00 6.597796e+00 1.050075e+00 0 0 0 2 3.459118e+02 3.180317e+01 1.657143e+02
31 -6.294275e+02 -5.424701e-01 2.589770e+01 2.917682e+01 0.000000e+00 1.101511e+01 1.803996e+01 1.617344e+00 1 0 0 4 3.289951e+02 7.803194e+01 1.406862e+02
32 -7.035080e+02 -1.116573e+00 2.016568e+01 1.878455e+01 0.000000e+00 6.550115e+00 1.591884e+01 1.180020e+00 1 0 0 2 1.339692e+02 4.602194e+01 9.764735e+01
33 -1.360348e+01 -1.169272e+00 1.144711e+02 7.043651e+01 0.000000e+00 2.722079e+01 3.792737e+01 1.857142e+00 1 0 0 5 1.290660e+02 6.640361e+01 4.989922e+01
34 -3.117682e+01 -3.999988e+00 3.464080e+00 6.928182e+00 0.000000e+00 2.309394e+00 6.597796e+00 1.050075e+00 0 0 1 1 2.438004e+02 1.139854e+02 4.392925e+01
35 -1.229752e+02 -4.999984e+00 3.464080e+00 6.928182e+00 0.000000e+00 2.309394e+00 6.597796e+00 1.050075e+00 0 0 0 3 1.270952e+02 3.707094e+01 9.853843e+01
36 -1.285666e+02 -9.930311e-01 7.480636e+01 5.804425e+01 0.000000e+00 2.078512e+01 3.066014e+01 1.893150e+00 1 0 0 7 2.496501e+02 1.716325e+01 1.737536e+01
37 -2.009173e+02 -3.999988e+00 3.464080e+00 6.928182e+00 0.000000e+00 2.309394e+00 6.597796e+00 1.050075e+00 0 0 0 2 9.626837e+00 4.269395e+01 1.458378e+02
38 -3.585334e+02 -4.999984e+00 3.464080e+00 6.928182e+00 0.000000e+00 2.309394e+00 6.597796e+00 1.050075e+00 0 0 0 2 7.027728e+01 5.697721e+01 3.021608e+02
39 -3.758539e+02 -1.494170e+00 5.641417e+01 5.342546e+01 0.000000e+00 1.424440e+01 2.662558e+01 2.006547e+00 1 0 0 7 2.283022e+02 1.429954e+02 7.604556e+01
40 -4.226191e+02 -3.999988e+00 3.464080e+00 6.928182e+00 0.000000e+00 2.309394e+00 6.597796e+00 1.050075e+00 0 0 1 1 8.626223e+01 1.172575e+02 2.408715e+00
41 -5.577186e+02 -3.999988e+00 1.039224e+01 1.616576e+01 0.000000e+00 6.110082e+00 1.142772e+01 1.414609e+00 0 0 1 1 7.659435e+01 6.230610e+01 5.512290e+01
42 -6.044838e+02 -4.999984e+00 3.464080e+00 6.928182e+00 0.000000e+00 2.309394e+00 6.597796e+00 1.050075e+00 0 0 1 1 1.148230e+02 4.953507e+01 2.770182e+02
43 -6.356607e+02 -4.999984e+00 3.464080e+00 6.928182e+00 0.000000e+00 2.309394e+00 6.597796e+00 1.050075e+00 0 0 0 2 2.938792e+02 1.577221e+02 2.620142e+02
44 -6.508631e+02 -2.364304e+00 1.554691e+01 2.340334e+01 0.000000e+00 8.217217e+00 1.397742e+01 1.674368e+00 1 0 0 4 3.495079e+02 8.759097e+01 1.301521e+02
45 -6.538890e+02 -2.187252e+00 2.305242e+01 2.224864e+01 0.000000e+00 8.217217e+00 1.702014e+01 1.307195e+00 1 0 0 3 3.053229e+02 7.202925e+01 1.720292e+02
46 -6.579438e+02 -2.606154e+00 2.998058e+01 2.686743e+01 0.000000e+00 8.217217e+00 1.940997e+01 1.384208e+00 1 0 0 4 3.207830e+02 1.178286e+02 1.364372e+02
47 -6.732120e+02 -1.838041e+00 1.612426e+01 2.224864e+01 0.000000e+00 8.217217e+00 1.423458e+01 1.562999e+00 1 0 0 3 3.273473e+01 9.772887e+01 3.417924e+02
48 -6.774778e+02 -1.300951e+00 3.224851e+01 2.571273e+01 0.000000e+00 8.438793e+00 2.013074e+01 1.277287e+00 1 0 0 3 2.604269e+02 9.075427e+01 3.222754e+02
49 -6.864203e+02 -1.651437e+00 6.222909e+01 4.072379e+01 0.000000e+00 1.446831e+01 2.796415e+01 1.456286e+00 1 0 0 7 1.770968e+01 7.765950e+01 3.132428e+02
50 -2.078454e+01 -5.999981e+00 3.464080e+00 6.928182e+00 0.000000e+00 2.309394e+00 6.597796e+00 1.050075e+00 0 0 0 4 1.776713e+02 3.769833e+01 2.958462e+02
51 -2.338261e+01 -5.499983e+00 1.385632e+01 1.616576e+01 0.000000e+00 5.773485e+00 1.319559e+01 1.225088e+00 0 0 0 6 7.217063e+01 5.957518e+01 3.141215e+02
52 -5.691006e+01 -4.571414e+00 2.424856e+01 2.771273e+01 0.000000e+00 1.006641e+01 1.745613e+01 1.587564e+00 0 0 0 4 3.575622e+02 8.667763e+01 1.406696e+02
53 -1.905250e+02 -5.749982e+00 2.771264e+01 2.540333e+01 0.000000e+00 9.237575e+00 1.866139e+01 1.361278e+00 0 0 0 4 1.957218e+02 8.493410e+01 5.195976e+01
54 -2.097181e+02 -2.693110e+00 1.965851e+02 9.068516e+01 0.000000e+00 3.445137e+01 4.970272e+01 1.824551e+00 1 0 0 10 2.753257e+02 2.164279e+01 3.585407e+02
55 -2.355545e+02 -2.485633e+00 3.917667e+01 3.264091e+01 0.000000e+00 1.183812e+01 2.218803e+01 1.471105e+00 1 0 0 3 3.504164e+02 6.574647e+01 1.519137e+02
56 -3.470906e+02 -2.620023e+00 5.303299e+01 3.725970e+01 0.000000e+00 1.227167e+01 2.581535e+01 1.443316e+00 1 0 0 4 1.478817e+02 5.313952e+01 7.252929e+01
57 -3.638793e+02 -2.360965e+00 8.012683e+01 3.956910e+01 0.000000e+00 1.285816e+01 3.173174e+01 1.246988e+00 1 0 0 5 7.013672e+01 2.047582e+01 8.448762e+01
58 -4.780445e+02 -5.999981e+00 3.464080e+00 6.928182e+00 0.000000e+00 2.309394e+00 6.597796e+00 1.050075e+00 0 0 1 1 1.658913e+02 1.478500e+02 1.041328e+02
59 -4.900010e+02 -2.344926e+00 1.579028e+02 6.612713e+01 0.000000e+00 2.574084e+01 4.454509e+01 1.484498e+00 1 0 0 6 1.401036e+02 2.372140e+01 1.178740e+02
60 -5.880294e+02 -6.499980e+00 6.928160e+00 1.154697e+01 0.000000e+00 4.163319e+00 9.330693e+00 1.237525e+00 0 0 1 1 2.719130e+01 1.471649e+02 1.923791e+02
61 -6.079479e+02 -6.999978e+00 3.464080e+00 6.928182e+00 0.000000e+00 2.309394e+00 6.597796e+00 1.050075e+00 0 0 0 2 1.953225e+02 8.841541e+01 7.909854e+01
62 -6.200723e+02 -1.586969e+00 4.086726e+01 3.495031e+01 0.000000e+00 1.039342e+01 2.266171e+01 1.542263e+00 1 0 0 4 1.052625e+02 7.859148e+01 1.871221e+00
63 -6.424832e+02 -2.689191e+00 1.135715e+02 4.996137e+01 0.000000e+00 1.628900e+01 3.777805e+01 1.322497e+00 1 0 0 7 3.342665e+02 4.132503e+01 1.738342e+02
64 -6.616413e+02 -5.999981e+00 3.464080e+00 6.928182e+00 0.000000e+00 2.309394e+00 6.597796e+00 1.050075e+00 0 0 0 3 1.269720e+02 6.344648e+01 8.041806e+01
65 -6.668375e+02 -6.999978e+00 3.464080e+00 6.928182e+00 0.000000e+00 2.309394e+00 6.597796e+00 1.050075e+00 0 0 0 2 1.270024e+02 6.370374e+01 8.053781e+01
66 -6.644636e+02 -2.520900e+00 6.053850e+01 3.841440e+01 0.000000e+00 1.232199e+01 2.758168e+01 1.392750e+00 1 0 0 5 1.008665e+02 1.966915e+01 2.311698e+01
67 -6.703934e+02 -3.268404e+00 3.344466e+01 3.148622e+01 0.000000e+00 1.000706e+01 2.050068e+01 1.535862e+00 1 0 0 4 3.494146e+02 3.775342e+01 1.812817e+02
68 -9.239690e+00 -5.505477e+00 1.050771e+02 6.288953e+01 0.000000e+00 2.218852e+01 3.633783e+01 1.730690e+00 1 0 0 4 3.273982e+02 6.881319e+01 1.839270e+02
69 -2.424864e+01 -7.999975e+00 3.464080e+00 6.928182e+00 0.000000e+00 2.309394e+00 6.597796e+00 1.050075e+00 0 0 0 3 3.323837e+02 8.426719e+01 1.656507e+02
70 -1.212432e+02 -5.666649e+00 2.078448e+01 2.540333e+01 0.000000e+00 9.237575e+00 1.616123e+01 1.571868e+00 0 0 0 4 2.618551e+02 1.104965e+02 7.732496e+01
71 -1.420277e+02 -7.999975e+00 3.464080e+00 6.928182e+00 0.000000e+00 2.309394e+00 6.597796e+00 1.050075e+00 0 0 1 1 2.817761e+02 1.275868e+02 8.305883e+01
72 -1.541520e+02 -8.999972e+00 3.464080e+00 6.928182e+00 0.000000e+00 2.309394e+00 6.597796e+00 1.050075e+00 0 0 1 1 2.816632e+02 1.275146e+02 8.327884e+01
73 -1.576161e+02 -8.999972e+00 3.464080e+00 6.928182e+00 0.000000e+00 2.309394e+00 6.597796e+00 1.050075e+00 0 0 1 1 2.818952e+02 1.274487e+02 8.362147e+01
74 -1.610802e+02 -8.999972e+00 3.464080e+00 6.928182e+00 0.000000e+00 2.309394e+00 6.597796e+00 1.050075e+00 0 0 1 1 2.818666e+02 1.274911e+02 8.382831e+01
75 -1.645443e+02 -8.999972e+00 3.464080e+00 6.928182e+00 0.000000e+00 2.309394e+00 6.597796e+00 1.050075e+00 0 0 1 1 2.817319e+02 1.278154e+02 8.334187e+01
76 -1.714725e+02 -8.999972e+00 3.464080e+00 6.928182e+00 0.000000e+00 2.309394e+00 6.597796e+00 1.050075e+00 0 0 1 1 2.818918e+02 1.275679e+02 8.344042e+01
77 -3.191300e+02 -2.991300e+00 8.994173e+01 4.534258e+01 0.000000e+00 1.474218e+01 3.361906e+01 1.348717e+00 1 0 0 6 6.086538e-01 1.103809e+02 1.557698e+02
78 -3.602654e+02 -7.999975e+00 3.464080e+00 6.928182e+00 0.000000e+00 2.309394e+00 6.597796e+00 1.050075e+00 0 0 1 1 2.503465e+02 1.230874e+02 3.276379e+02
79 -3.654616e+02 -7.999975e+00 6.928160e+00 1.154697e+01 0.000000e+00 4.163319e+00 9.330693e+00 1.237525e+00 0 0 0 2 1.790897e+02 6.340872e+01 5.239335e+01
80 -3.962014e+02 -2.935178e+00 1.170356e+02 6.843652e+01 0.000000e+00 2.613827e+01 3.834987e+01 1.784531e+00 1 0 0 4 6.417293e+00 5.497378e+01 1.880297e+02
81 -4.289591e+02 -4.402188e+00 1.702758e+02 8.113819e+01 0.000000e+00 2.685757e+01 4.625742e+01 1.754058e+00 1 1 0 8 1.316084e+02 5.877939e+01 2.738530e+02
82 -4.763125e+02 -8.999972e+00 3.464080e+00 6.928182e+00 0.000000e+00 2.309394e+00 6.597796e+00 1.050075e+00 0 0 1 1 3.457170e+02 3.197276e+01 1.660036e+02
83 -5.001281e+02 -6.749979e+00 1.385632e+01 1.847515e+01 0.000000e+00 6.110082e+00 1.319559e+01 1.400100e+00 0 0 0 4 1.324104e+01 6.913669e+01 3.414070e+02
84 -5.040252e+02 -8.999972e+00 3.464080e+00 6.928182e+00 0.000000e+00 2.309394e+00 6.597796e+00 1.050075e+00 0 0 0 2 2.257797e+02 7.470281e+01 3.431290e+02
85 -5.098015e+02 -3.612536e+00 1.637592e+02 6.150834e+01 0.000000e+00 1.947335e+01 4.536363e+01 1.355895e+00 1 0 0 6 1.790181e+02 8.747066e+01 4.412270e+01
86 -6.031562e+02 -2.554353e+00 7.488926e+01 5.342546e+01 0.000000e+00 1.824167e+01 3.067713e+01 1.741540e+00 1 1 0 7 2.561401e+02 9.703962e+01 1.932293e+02
87 -6.162598e+02 -4.181762e+00 3.690874e+01 3.610501e+01 0.000000e+00 1.344468e+01 2.153622e+01 1.676478e+00 1 0 0 3 5.683718e+01 6.434692e+01 5.506294e+01
88 -6.451869e+02 -7.499977e+00 2.078448e+01 3.002212e+01 0.000000e+00 1.101511e+01 1.616123e+01 1.857663e+00 0 0 0 4 3.031757e+02 8.220392e+01 1.645314e+02
89 -6.754977e+02 -5.999981e+00 1.732040e+01 2.540333e+01 0.000000e+00 1.006641e+01 1.475312e+01 1.721896e+00 0 0 0 6 1.129841e+02 5.517614e+01 2.719979e+02
90 -5.196136e+00 -1.099997e+01 3.464080e+00 6.928182e+00 0.000000e+00 2.309394e+00 6.597796e+00 1.050075e+00 0 0 0 4 2.291820e+02 1.085268e+02 5.294703e+00
91 -2.663501e+00 -8.319974e+00 2.886733e+01 2.824862e+01 0.000000e+00 1.053562e+01 1.904620e+01 1.483163e+00 1 0 0 5 9.962743e+01 5.720044e+01 2.061532e+00
92 -3.662720e+01 -5.134541e+00 1.887924e+02 1.050774e+02 0.000000e+00 2.722735e+01 4.870765e+01 2.157309e+00 0 1 0 11 2.716191e+02 1.405906e+02 9.516722e+01
93 -5.080667e+01 -6.499980e+00 4.156896e+01 3.695030e+01 0.000000e+00 1.285816e+01 2.285544e+01 1.616696e+00 0 0 0 5 1.649255e+02 4.674569e+01 8.115509e+01
94 -2.996137e+02 -5.579693e+00 6.639487e+01 4.272379e+01 0.000000e+00 1.501106e+01 2.888499e+01 1.479100e+00 0 0 0 5 3.552753e+02 1.063266e+02 3.568950e+02
95 -3.393158e+02 -4.523015e+00 1.245825e+02 5.458016e+01 0.000000e+00 1.909055e+01 3.956703e+01 1.379435e+00 1 0 0 5 1.776878e+02 1.180203e+02 2.499132e+02
96 -3.853801e+02 -6.833312e+00 2.078448e+01 2.771273e+01 0.000000e+00 9.451602e+00 1.616123e+01 1.714766e+00 0 0 0 5 1.153046e+02 7.292379e+01 2.550075e+02
97 -3.999450e+02 -7.090887e+00 1.143146e+02 6.466303e+01 0.000000e+00 2.318038e+01 3.790145e+01 1.706083e+00 0 0 0 5 2.118780e+02 8.305605e+01 2.155600e+02
98 -4.485998e+02 -1.099997e+01 3.464080e+00 6.928182e+00 0.000000e+00 2.309394e+00 6.597796e+00 1.050075e+00 0 0 0 3 1.635686e+02 5.708550e+01 6.505191e+01
99 -4.470972e+02 -4.347714e+00 1.176544e+02 4.996137e+01 0.000000e+00 1.526659e+01 3.845112e+01 1.299348e+00 1 0 0 8 2.526069e+01 6.812502e+01 1.805819e+02
100 -5.178816e+02 -1.099997e+01 3.464080e+00 6.928182e+00 0.000000e+00 2.309394e+00 6.597796e+00 1.050075e+00 0 0 0 3 3.077305e+02 1.372606e+02 3.053395e+02
101 -5.416382e+02 -3.592283e+00 1.585216e+02 7.998349e+01 0.000000e+00 2.085429e+01 4.463229e+01 1.792054e+00 1 0 0 6 2.002103e+02 4.330141e+01 4.764678e+01
102 -5.516565e+02 -9.499970e+00 1.385632e+01 2.078454e+01 0.000000e+00 8.082879e+00 1.319559e+01 1.575113e+00 0 0 0 3 2.002457e+02 4.338638e+01 4.746770e+01
103 -6.096800e+02 -9.999969e+00 3.464080e+00 6.928182e+00 0.000000e+00 2.309394e+00 6.597796e+00 1.050075e+00 0 0 0 3 1.954044e+02 8.846239e+01 2.588079e+02
104 -6.385474e+02 -9.333304e+00 1.039224e+01 1.616576e+01 0.000000e+00 5.773485e+00 1.142772e+01 1.414609e+00 0 0 0 4 3.129507e+01 9.302637e+01 3.380331e+02
105 -7.079774e+02 -4.098838e+00 5.591972e+01 4.303319e+01 0.000000e+00 1.376148e+01 2.650864e+01 1.623365e+00 1 0 0 4 6.763527e+01 5.038449e+01 1.453116e+00
106 -7.253865e-01 -1.146150e+01 1.501101e+01 1.670165e+01 0.000000e+00 6.082744e+00 1.373441e+01 1.216045e+00 1 0 0 2 3.238860e+02 1.239241e+02 3.520111e+02
107 -5.196136e+00 -1.299996e+01 3.464080e+00 6.928182e+00 0.000000e+00 2.309394e+00 6.597796e+00 1.050075e+00 0 0 0 4 3.385327e+02 3.461410e+01 1.680869e+02
108 -4.099174e+01 -9.166638e+00 4.156896e+01 3.695030e+01 0.000000e+00 1.331661e+01 2.285544e+01 1.616696e+00 0 0 0 4 2.007963e+02 5.015623e+01 3.545132e+02
109 -9.699454e+01 -1.199996e+01 3.464080e+00 6.928182e+00 0.000000e+00 2.309394e+00 6.597796e+00 1.050075e+00 0 0 0 2 3.024553e+02 1.355853e+02 3.239246e+02
110 -2.805914e+02 -1.199996e+01 3.464080e+00 6.928182e+00 0.000000e+00 2.309394e+00 6.597796e+00 1.050075e+00 0 0 0 2 3.166669e+02 1.439493e+02 2.796544e+02
111 -3.706577e+02 -1.099997e+01 6.928160e+00 1.154697e+01 0.000000e+00 4.163319e+00 9.330693e+00 1.237525e+00 0 0 0 2 3.286222e+02 1.240840e+02 3.538245e+02
112 -4.131017e+02 -5.234893e+00 1.320880e+02 6.035364e+01 5.773485e+00 2.022542e+01 4.074147e+01 1.481381e+00 1 0 0 6 3.503995e+02 8.183207e+01 1.662917e+02
113 -4.460017e+02 -1.149996e+01 6.928160e+00 1.154697e+01 0.000000e+00 4.163319e+00 9.330693e+00 1.237525e+00 0 0 0 5 1.911146e+02 9.721498e+01 2.754607e+02
114 -4.745804e+02 -1.199996e+01 3.464080e+00 6.928182e+00 0.000000e+00 2.309394e+00 6.597796e+00 1.050075e+00 0 0 1 1 3.459055e+02 3.168170e+01 1.663062e+02
115 -5.121081e+02 -1.011108e+01 3.117672e+01 3.002212e+01 0.000000e+00 1.101511e+01 1.979339e+01 1.516775e+00 0 0 0 6 4.631185e+01 1.046635e+02 1.668806e+01
116 -5.144175e+02 -1.299996e+01 3.464080e+00 6.928182e+00 0.000000e+00 2.309394e+00 6.597796e+00 1.050075e+00 0 0 0 5 3.080129e+02 1.371884e+02 3.053349e+02
117 -5.170156e+02 -1.249996e+01 6.928160e+00 1.154697e+01 0.000000e+00 4.163319e+00 9.330693e+00 1.237525e+00 0 0 0 6 2.379910e+02 9.823877e+01 3.575228e+02
118 -5.322849e+02 -8.684183e+00 6.581752e+01 3.925970e+01 0.000000e+00 1.101511e+01 2.875913e+01 1.365121e+00 0 0 0 5 4.761579e+01 4.077677e+01 2.528649e+02
119 -5.352020e+02 -1.299996e+01 3.464080e+00 6.928182e+00 0.000000e+00 2.309394e+00 6.597796e+00 1.050075e+00 0 0 0 2 4.534273e+01 5.389929e+01 1.555197e+02
120 -5.395321e+02 -1.249996e+01 6.928160e+00 1.154697e+01 0.000000e+00 4.163319e+00 9.330693e+00 1.237525e+00 0 0 0 2 4.505545e+01 5.350164e+01 1.555646e+02
121 -5.438623e+02 -1.199996e+01 3.464080e+00 6.928182e+00 0.000000e+00 2.309394e+00 6.597796e+00 1.050075e+00 0 0 0 3 4.529518e+01 5.368443e+01 1.555981e+02
122 -5.473263e+02 -1.199996e+01 3.464080e+00 6.928182e+00 0.000000e+00 2.309394e+00 6.597796e+00 1.050075e+00 0 0 0 3 4.510324e+01 5.345410e+01 1.554463e+02
123 -5.975557e+02 -1.099997e+01 1.039224e+01 1.616576e+01 0.000000e+00 6.110082e+00 1.142772e+01 1.414609e+00 0 0 0 3 1.147440e+02 4.957702e+01 2.771385e+02
124 -6.009652e+02 -6.753260e+00 7.332303e+01 5.888954e+01 0.000000e+00 2.138529e+01 3.035464e+01 1.940051e+00 0 0 0 7 1.150052e+02 4.953259e+01 9.706049e+01
125 -6.102573e+02 -7.222200e+00 3.117672e+01 3.464091e+01 0.000000e+00 1.270167e+01 1.979339e+01 1.750125e+00 0 0 0 6 5.689050e+01 6.434014e+01 3.250372e+02
126 -6.135022e+02 -6.355245e+00 6.462138e+01 4.996137e+01 0.000000e+00 1.712827e+01 2.849660e+01 1.753240e+00 1 0 0 5 1.052244e+02 7.870126e+01 1.854429e+00
127 -6.301181e+02 -5.999981e+00 1.039224e+02 5.773485e+01 0.000000e+00 1.921799e+01 3.613762e+01 1.597638e+00 0 0 0 7 7.927024e+01 8.871339e+01 2.117204e+02
128 -7.005599e+02 -4.983416e+00 9.113787e+01 5.342546e+01 0.000000e+00 1.901806e+01 3.384187e+01 1.578679e+00 1 0 0 6 1.199955e+02 3.609660e+01 8.359097e+01
129 -7.189363e+02 -1.199996e+01 8.082853e+00 1.208287e+01 0.000000e+00 4.358885e+00 1.007830e+01 1.198899e+00 1 0 0 2 3.385383e+02 9.099294e+01 1.296938e+02
130 -7.794204e+01 -1.499995e+01 3.464080e+00 6.928182e+00 0.000000e+00 2.309394e+00 6.597796e+00 1.050075e+00 0 0 0 2 2.818987e+02 1.084323e+02 1.154481e+02
131 -8.400420e+01 -9.499970e+00 3.464080e+01 4.387848e+01 0.000000e+00 1.724330e+01 2.086406e+01 2.103065e+00 0 0 0 2 3.404576e+02 1.521908e+02 3.275070e+02
132 -2.095775e+02 -1.199996e+01 1.385632e+01 2.078454e+01 0.000000e+00 8.082879e+00 1.319559e+01 1.575113e+00 0 0 0 2 1.436142e+02 2.554706e+01 3.368434e+02
133 -3.842476e+02 -9.999969e+00 4.503304e+01 4.156909e+01 0.000000e+00 1.474218e+01 2.378869e+01 1.747431e+00 0 0 0 6 3.805747e+01 3.876883e+01 2.415199e+02
134 -4.506782e+02 -1.339996e+01 1.732040e+01 1.847515e+01 0.000000e+00 6.110082e+00 1.475312e+01 1.252288e+00 0 0 0 5 7.385068e+01 4.559317e+01 1.184228e+01
135 -4.936329e+02 -1.499995e+01 3.464080e+00 6.928182e+00 0.000000e+00 2.309394e+00 6.597796e+00 1.050075e+00 0 0 1 1 2.995721e+02 8.415432e+01 3.537298e+02
136 -5.144175e+02 -1.499995e+01 3.464080e+00 6.928182e+00 0.000000e+00 2.309394e+00 6.597796e+00 1.050075e+00 0 0 0 3 2.380915e+02 9.834591e+01 3.576334e+02
137 -5.241698e+02 -5.607176e+00 1.718835e+02 6.266303e+01 0.000000e+00 1.901806e+01 4.647528e+01 1.348309e+00 1 0 0 8 3.476656e+02 4.739696e+01 1.273837e+02
138 -5.992877e+02 -9.818151e+00 3.810488e+01 4.156909e+01 0.000000e+00 1.527520e+01 2.188241e+01 1.899657e+00 0 0 0 5 2.561381e+02 9.702261e+01 1.933804e+02
139 -6.776373e+02 -9.117619e+00 5.888936e+01 3.925970e+01 0.000000e+00 1.285816e+01 2.720341e+01 1.443190e+00 0 0 0 5 1.509203e+01 4.409201e+01 1.658160e+02
140 -7.147575e+02 -6.500461e+00 1.387621e+02 5.352119e+01 0.000000e+00 1.715534e+01 4.175806e+01 1.281697e+00 1 0 0 4 3.140009e+02 1.339157e+02 8.238282e+01
141 -6.928182e+00 -1.499995e+01 6.928160e+00 1.154697e+01 0.000000e+00 4.163319e+00 9.330693e+00 1.237525e+00 0 0 0 3 2.909769e+02 1.221454e+02 9.164362e+01
142 -1.261919e+01 -1.185711e+01 7.274568e+01 5.311606e+01 0.000000e+00 1.724330e+01 3.023490e+01 1.756780e+00 0 0 0 9 1.948608e+02 1.507706e+02 1.090876e+02
143 -7.767557e+01 -1.192304e+01 4.503304e+01 4.849727e+01 0.000000e+00 1.921799e+01 2.378869e+01 2.038669e+00 0 0 0 4 1.603324e+02 2.802716e+01 3.026285e+02
144 -1.195111e+02 -1.699995e+01 3.464080e+00 6.928182e+00 0.000000e+00 2.309394e+00 6.597796e+00 1.050075e+00 0 0 1 1 3.409844e+02 7.934033e+01 1.385991e+02
145 -1.229752e+02 -1.699995e+01 3.464080e+00 6.928182e+00 0.000000e+00 2.309394e+00 6.597796e+00 1.050075e+00 0 0 1 1 8.214439e+01 4.224819e+01 3.445550e+02
146 -1.376976e+02 -1.649995e+01 6.928160e+00 1.154697e+01 0.000000e+00 4.163319e+00 9.330693e+00 1.237525e+00 0 0 0 3 9.565560e+01 7.454725e+01 2.604947e+02
147 -3.172117e+02 -1.171425e+01 2.424856e+01 3.233151e+01 0.000000e+00 1.205539e+01 1.745613e+01 1.852158e+00 0 0 0 3 3.349714e+02 1.051888e+02 1.276554e+02
148 -4.171755e+02 -1.257139e+01 2.424856e+01 2.540333e+01 0.000000e+00 9.237575e+00 1.745613e+01 1.455267e+00 0 0 0 4 1.136311e+02 1.070098e+02 4.107219e+01
149 -4.584998e+02 -6.139611e+00 2.018641e+02 7.305531e+01 0.000000e+00 2.285398e+01 5.036565e+01 1.450499e+00 1 0 0 5 3.291833e+02 1.212058e+02 3.511800e+02
150 -5.161495e+02 -1.499995e+01 6.928160e+00 1.154697e+01 0.000000e+00 4.163319e+00 9.330693e+00 1.237525e+00 0 0 0 4 7.025276e+01 7.194983e+01 3.499085e+02
151 -5.287687e+02 -1.442853e+01 2.424856e+01 2.540333e+01 0.000000e+00 8.082879e+00 1.745613e+01 1.455267e+00 0 0 0 5 3.223235e+02 3.281224e+01 1.826757e+02
152 -5.785621e+02 -8.054538e+00 1.673476e+02 6.728182e+01 0.000000e+00 2.055006e+01 4.585796e+01 1.467179e+00 1 0 0 3 2.253583e+02 1.277272e+02 2.531720e+02
153 -5.886470e+02 -8.027492e+00 1.690382e+02 6.497243e+01 0.000000e+00 2.057263e+01 4.608901e+01 1.409716e+00 1 1 0 9 2.181994e+02 8.030069e+01 3.422753e+01
154 -6.728996e+02 -1.549995e+01 6.928160e+00 1.154697e+01 0.000000e+00 4.163319e+00 9.330693e+00 1.237525e+00 0 0 0 2 8.815593e+01 2.052668e+01 1.654435e+02
155 -3.595726e+01 -1.387996e+01 8.660200e+01 4.849727e+01 0.000000e+00 1.527520e+01 3.298898e+01 1.470105e+00 0 0 0 5 1.297851e+02 1.017267e+02 2.492682e+02
156 -6.549297e+01 -1.064580e+01 1.662758e+02 6.235363e+01 0.000000e+00 1.724330e+01 4.571087e+01 1.364088e+00 0 0 0 10 6.361375e+01 5.933564e+01 4.514271e+01
157 -1.603560e+02 -8.243425e+00 1.054851e+03 2.139283e+02 0.000000e+00 7.020899e+01 1.151332e+02 1.858095e+00 1 1 0 19 6.336332e+01 1.127835e+02 1.531706e+01
158 -2.095775e+02 -1.899994e+01 3.464080e+00 6.928182e+00 0.000000e+00 2.309394e+00 6.597796e+00 1.050075e+00 0 0 1 1 2.977776e+02 6.724004e+01 1.102371e+01
159 -4.427108e+02 -1.439996e+01 1.732040e+01 2.540333e+01 0.000000e+00 9.451602e+00 1.475312e+01 1.721896e+00 0 0 0 2 3.753578e+01 8.229005e+01 3.522482e+02
160 -4.569713e+02 -1.816661e+01 2.078448e+01 2.540333e+01 0.000000e+00 9.237575e+00 1.616123e+01 1.571868e+00 0 0 0 3 3.522190e+02 9.849342e+01 1.350631e+02
161 -4.800915e+02 -1.254542e+01 7.620976e+01 5.080667e+01 0.000000e+00 1.665328e+01 3.094641e+01 1.641763e+00 0 0 0 5 3.457684e+02 3.212480e+01 1.659047e+02
162 -4.832407e+02 -1.899994e+01 3.464080e+00 6.928182e+00 0.000000e+00 2.309394e+00 6.597796e+00 1.050075e+00 0 0 0 2 3.210855e+00 6.664932e+01 3.582831e+02
163 -5.615923e+02 -7.686041e+00 4.321425e+02 1.388730e+02 0.000000e+00 3.590718e+01 7.369167e+01 1.884515e+00 1 1 0 11 8.246508e+00 8.971394e+01 3.443031e+02
164 -5.871634e+02 -1.899994e+01 3.464080e+00 6.928182e+00 0.000000e+00 2.309394e+00 6.597796e+00 1.050075e+00 0 0 0 3 3.472050e+02 1.220412e+02 3.458373e+00
165 -6.124513e+02 -1.539995e+01 3.464080e+01 3.233151e+01 0.000000e+00 1.137245e+01 2.086406e+01 1.549627e+00 0 0 0 5 2.543991e+02 1.346008e+02 3.518035e+02
166 -6.962823e+02 -1.699995e+01 6.928160e+00 1.154697e+01 0.000000e+00 4.163319e+00 9.330693e+00 1.237525e+00 0 0 1 1 3.594512e+01 6.075955e+01 1.692171e+02
167 -1.732045e+00 -2.099993e+01 3.464080e+00 6.928182e+00 0.000000e+00 2.309394e+00 6.597796e+00 1.050075e+00 0 0 0 2 3.240815e+02 1.238660e+02 3.521341e+02
168 -2.277621e+02 -1.075498e+01 2.903639e+02 8.575697e+01 0.000000e+00 2.516604e+01 6.040547e+01 1.419689e+00 1 0 0 8 1.297624e+02 6.026623e+01 8.379412e+01
169 -2.921466e+02 -1.184282e+01 2.424856e+02 7.621000e+01 0.000000e+00 2.157152e+01 5.520112e+01 1.380588e+00 0 0 0 7 1.363638e+02 3.630815e+01 8.041186e+01
170 -3.057060e+02 -1.849994e+01 1.385632e+01 2.078454e+01 0.000000e+00 8.082879e+00 1.319559e+01 1.575113e+00 0 0 0 4 2.689510e+02 1.039222e+02 1.767903e+02
171 -3.100361e+02 -1.186203e+01 2.009166e+02 6.697242e+01 0.000000e+00 2.138529e+01 5.024732e+01 1.332856e+00 0 0 0 12 3.250975e+02 5.779310e+01 1.665529e+02
172 -4.701625e+02 -1.009816e+01 2.926319e+02 8.691167e+01 0.000000e+00 2.640699e+01 6.064091e+01 1.433218e+00 1 1 0 10 3.552174e+02 7.974809e+01 1.232393e+02
173 -6.910861e+02 -2.099993e+01 3.464080e+00 6.928182e+00 0.000000e+00 2.309394e+00 6.597796e+00 1.050075e+00 0 0 0 2 2.159002e+02 1.190738e+02 1.001960e+02
174 -7.098330e+02 -1.676465e+01 5.888936e+01 3.925970e+01 0.000000e+00 1.137245e+01 2.720341e+01 1.443190e+00 0 0 0 6 3.537883e+02 8.870744e+01 1.651289e+02
175 -2.708817e+00 -1.705655e+01 6.119875e+01 4.379558e+01 0.000000e+00 1.205539e+01 2.773168e+01 1.579262e+00 1 0 0 9 2.307699e+02 1.310145e+02 1.669014e+01
176 -9.526250e+00 -2.149993e+01 6.928160e+00 1.154697e+01 0.000000e+00 4.163319e+00 9.330693e+00 1.237525e+00 0 0 1 1 1.764567e+02 3.529420e+01 7.000201e+01
177 -3.920721e+01 -2.027266e+01 3.810488e+01 2.771273e+01 0.000000e+00 8.082879e+00 2.188241e+01 1.266438e+00 0 0 0 4 3.576150e+02 8.674580e+01 1.406779e+02
178 -5.263794e+01 -1.573433e+01 2.217011e+02 7.621000e+01 0.000000e+00 2.193924e+01 5.278237e+01 1.443853e+00 0 0 0 8 2.451173e+02 1.138245e+01 4.363433e+01
179 -1.593482e+02 -2.199993e+01 3.464080e+00 6.928182e+00 0.000000e+00 2.309394e+00 6.597796e+00 1.050075e+00 0 0 1 1 6.242662e+01 1.125851e+02 1.282050e+01
180 -1.628123e+02 -2.199993e+01 3.464080e+00 6.928182e+00 0.000000e+00 2.309394e+00 6.597796e+00 1.050075e+00 0 0 0 3 6.248563e+01 1.125667e+02 1.279644e+01
181 -2.191037e+02 -1.449995e+01 6.928160e+01 5.311606e+01 0.000000e+00 1.814749e+01 2.950624e+01 1.800164e+00 0 0 0 5 3.521908e+02 6.177346e+01 1.867290e+02
182 -2.833423e+02 -1.299996e+01 5.888936e+01 5.080667e+01 0.000000e+00 2.003324e+01 2.720341e+01 1.867658e+00 0 0 0 6 2.307542e+02 1.427836e+02 2.592564e+02
183 -3.509390e+02 -1.584610e+01 4.503304e+01 5.080667e+01 0.000000e+00 1.792572e+01 2.378869e+01 2.135749e+00 0 0 0 5 7.014066e+01 5.706261e+01 3.021830e+02
184 -3.774576e+02 -1.399996e+01 1.870603e+02 6.466303e+01 0.000000e+00 1.921799e+01 4.848370e+01 1.333707e+00 0 0 0 9 9.794018e+01 5.963796e+01 3.429429e+02
185 -3.810500e+02 -2.199993e+01 3.464080e+00 6.928182e+00 0.000000e+00 2.309394e+00 6.597796e+00 1.050075e+00 0 0 0 3 3.954096e+01 1.013270e+02 3.539962e+02
186 -4.325044e+02 -1.268289e+01 1.420273e+02 7.159121e+01 0.000000e+00 2.386063e+01 4.224651e+01 1.694607e+00 0 0 0 9 4.190487e+01 4.385194e+01 1.554244e+02
187 -4.867048e+02 -2.299993e+01 3.464080e+00 6.928182e+00 0.000000e+00 2.309394e+00 6.597796e+00 1.050075e+00 0 0 0 3 2.507154e+02 1.375391e+02 2.582137e+02
188 -4.908441e+02 -1.328809e+01 2.043807e+02 7.159121e+01 0.000000e+00 2.052634e+01 5.067863e+01 1.412651e+00 0 1 0 11 1.606399e+02 7.082422e+01 5.419943e+01
189 -5.547640e+02 -1.982347e+01 5.888936e+01 4.849727e+01 0.000000e+00 1.792572e+01 2.720341e+01 1.782764e+00 0 0 0 3 4.515914e+01 5.351945e+01 1.554727e+02
190 -6.910861e+02 -2.299993e+01 3.464080e+00 6.928182e+00 0.000000e+00 2.309394e+00 6.597796e+00 1.050075e+00 0 0 0 5 1.039254e+02 5.994113e+01 8.272365e+00
191 -6.942508e+02 -1.332095e+01 2.805905e+02 9.468515e+01 0.000000e+00 2.444033e+01 5.938016e+01 1.594559e+00 0 1 0 13 3.409522e+02 1.075993e+02 3.554785e+02
192 -7.062896e+02 -2.066660e+01 3.117672e+01 2.771273e+01 0.000000e+00 1.006641e+01 1.979339e+01 1.400100e+00 0 0 0 6 1.375331e+02 5.686460e+01 7.887233e+01
193 -6.754977e+01 -2.224993e+01 2.771264e+01 2.771273e+01 0.000000e+00 1.006641e+01 1.866139e+01 1.485030e+00 0 0 0 4 2.821194e+02 1.085731e+02 1.154596e+02
194 -9.666686e+01 -1.916210e+01 1.281710e+02 5.542545e+01 0.000000e+00 1.604156e+01 4.013283e+01 1.381050e+00 0 0 0 7 3.891421e+01 7.467185e+01 3.466817e+02
195 -1.149213e+02 -1.070189e+01 3.815018e+02 1.203979e+02 2.309394e+00 3.455002e+01 6.923939e+01 1.738864e+00 1 1 0 10 2.080688e+02 1.122171e+02 1.886815e+01
196 -1.319386e+02 -2.232493e+01 1.385632e+02 7.159121e+01 0.000000e+00 2.484612e+01 4.172813e+01 1.715658e+00 0 0 0 5 1.455541e+02 5.288252e+01 9.232929e+01
197 -1.755139e+02 -2.399993e+01 1.039224e+01 1.385636e+01 0.000000e+00 4.163319e+00 1.142772e+01 1.212522e+00 0 0 1 1 1.329404e+02 7.230034e+01 2.602995e+02
198 -2.234339e+02 -2.399993e+01 6.928160e+00 1.154697e+01 0.000000e+00 4.163319e+00 9.330693e+00 1.237525e+00 0 0 0 3 8.732608e+00 6.900453e+01 1.191990e+02
199 -2.857875e+02 -2.499992e+01 3.464080e+00 6.928182e+00 0.000000e+00 2.309394e+00 6.597796e+00 1.050075e+00 0 0 0 4 1.249925e+02 1.256622e+02 8.306628e+01
200 -2.932251e+02 -2.094111e+01 5.888936e+01 4.849727e+01 0.000000e+00 1.858309e+01 2.720341e+01 1.782764e+00 0 0 0 8 2.899251e+02 1.005254e+02 1.372899e+02
201 -3.605333e+02 -1.256697e+01 3.360158e+02 1.131603e+02 2.309394e+00 2.685757e+01 6.498076e+01 1.741443e+00 0 1 0 13 1.993879e+02 1.074961e+02 8.763171e+01
202 -4.219354e+02 -1.681574e+01 1.316350e+02 6.004424e+01 0.000000e+00 1.973147e+01 4.067155e+01 1.476321e+00 0 0 0 8 2.427814e+02 6.823570e+01 2.101560e+02
203 -4.312793e+02 -2.299993e+01 1.039224e+01 1.616576e+01 0.000000e+00 6.110082e+00 1.142772e+01 1.414609e+00 0 0 0 2 1.721556e+02 1.104159e+01 3.148944e+02
204 -4.955815e+02 -2.124993e+01 5.542528e+01 3.464091e+01 0.000000e+00 1.006641e+01 2.639118e+01 1.312594e+00 0 0 0 4 4.118171e+01 3.322770e+01 2.406447e+02
205 -5.005611e+02 -2.499992e+01 3.464080e+00 6.928182e+00 0.000000e+00 2.309394e+00 6.597796e+00 1.050075e+00 0 0 0 3 1.632202e+02 7.447649e+01 2.377517e+02
206 -5.008086e+02 -1.871423e+01 4.849712e+01 3.695030e+01 0.000000e+00 1.331661e+01 2.468669e+01 1.496770e+00 0 0 0 6 3.099191e+02 1.420108e+02 6.917552e+01
207 -5.040252e+02 -2.499992e+01 3.464080e+00 6.928182e+00 0.000000e+00 2.309394e+00 6.597796e+00 1.050075e+00 0 0 0 3 1.635090e+02 7.442550e+01 2.380113e+02
208 -5.115959e+02 -1.708059e+01 2.147730e+02 9.006636e+01 0.000000e+00 2.579398e+01 5.195110e+01 1.733676e+00 0 0 0 16 4.147359e+01 3.160326e+01 2.413229e+02
209 -5.252821e+02 -2.054539e+01 3.810488e+01 3.695030e+01 0.000000e+00 1.331661e+01 2.188241e+01 1.688584e+00 0 0 0 5 1.090907e+02 1.170207e+02 1.909564e+02
210 -6.726110e+02 -2.166660e+01 3.117672e+01 2.540333e+01 0.000000e+00 7.571854e+00 1.979339e+01 1.283425e+00 0 0 0 2 1.844121e+02 7.791661e+01 5.241063e+01
211 -6.910861e+02 -2.499992e+01 3.464080e+00 6.928182e+00 0.000000e+00 2.309394e+00 6.597796e+00 1.050075e+00 0 0 0 3 2.840455e+02 1.201636e+02 1.268236e+02
212 -6.928182e+02 -2.399993e+01 3.464080e+00 6.928182e+00 0.000000e+00 2.309394e+00 6.597796e+00 1.050075e+00 0 0 0 5 2.269142e+02 1.225385e+02 1.338258e+01
213 -6.945502e+02 -2.399993e+01 6.928160e+00 1.154697e+01 0.000000e+00 4.163319e+00 9.330693e+00 1.237525e+00 0 0 0 4 1.978787e+02 8.321607e+01 5.965688e+01
214 -7.110046e+02 -2.449992e+01 6.928160e+00 1.154697e+01 0.000000e+00 4.163319e+00 9.330693e+00 1.237525e+00 0 0 0 3 1.756183e+02 8.325488e+01 2.885837e+02
215 -5.423577e-01 -2.399993e+01 1.905244e+01 1.870165e+01 0.000000e+00 6.244979e+00 1.547320e+01 1.208647e+00 1 0 0 5 3.489136e+02 8.979432e+01 1.771259e+02
216 -7.164370e+01 -2.209084e+01 3.810488e+01 3.925970e+01 0.000000e+00 1.331661e+01 2.188241e+01 1.794121e+00 0 0 0 5 5.651812e+01 3.971530e+01 2.188599e+02
217 -7.517077e+01 -2.086660e+01 5.196120e+01 4.387848e+01 0.000000e+00 1.628900e+01 2.555315e+01 1.717145e+00 0 0 0 4 1.834702e+02 1.140829e+02 2.495759e+02
218 -7.939696e+01 -1.895994e+01 8.660200e+01 5.542545e+01 0.000000e+00 1.814749e+01 3.298898e+01 1.680120e+00 0 0 0 7 5.648177e+01 3.971849e+01 2.188409e+02
219 -9.277335e+01 -9.000547e+00 5.256727e+02 2.197018e+02 0.000000e+00 5.536528e+01 8.127606e+01 2.703155e+00 1 0 0 14 2.520299e+02 1.123860e+02 7.546747e+01
220 -1.527664e+02 -1.979994e+01 2.771264e+02 9.699454e+01 0.000000e+00 3.176991e+01 5.901248e+01 1.643628e+00 0 1 0 12 1.958105e+02 8.481544e+01 5.212807e+01
221 -2.818904e+02 -2.499992e+01 2.771264e+01 2.309394e+01 0.000000e+00 7.571854e+00 1.866139e+01 1.237525e+00 0 0 0 6 1.896314e+02 6.605672e+01 3.631098e+01
222 -2.916764e+02 -2.479992e+01 1.732040e+01 2.078454e+01 0.000000e+00 7.571854e+00 1.475312e+01 1.408824e+00 0 0 0 3 1.364419e+02 3.636233e+01 8.043508e+01
223 -3.278969e+02 -1.444950e+01 3.775847e+02 9.468515e+01 0.000000e+00 2.837831e+01 6.888301e+01 1.374579e+00 0 0 0 9 1.954722e+02 7.835015e+01 8.933668e+01
224 -3.338518e+02 -2.299993e+01 1.108506e+02 6.928182e+01 0.000000e+00 2.516604e+01 3.732277e+01 1.856288e+00 0 0 0 7 1.469118e+02 6.228670e+01 5.381236e+01
225 -3.469287e+02 -1.984994e+01 1.385632e+02 5.773485e+01 0.000000e+00 1.858309e+01 4.172813e+01 1.383595e+00 0 0 0 7 1.941330e+01 7.251441e+01 1.823232e+02
226 -3.740063e+02 -2.353326e+01 5.196120e+01 3.925970e+01 0.000000e+00 1.205539e+01 2.555315e+01 1.536393e+00 0 0 0 9 1.575408e+02 3.657779e+01 6.706803e+01
227 -4.226191e+02 -2.599992e+01 3.464080e+00 6.928182e+00 0.000000e+00 2.309394e+00 6.597796e+00 1.050075e+00 0 0 0 2 2.660123e+02 1.089594e+02 5.670220e+01
228 1.374639e-01 -2.799991e+01 4.041427e+00 7.773478e+00 0.000000e+00 2.645743e+00 7.126434e+00 1.090795e+00 1 0 0 3 3.033817e+02 1.072067e+02 1.330122e+02
229 -8.809813e+01 -2.431811e+01 7.620976e+01 3.925970e+01 0.000000e+00 1.205539e+01 3.094641e+01 1.268635e+00 0 0 0 6 2.879508e+02 9.523510e+01 1.622154e+02
230 -2.260319e+02 -2.849991e+01 6.928160e+00 1.154697e+01 0.000000e+00 4.163319e+00 9.330693e+00 1.237525e+00 0 0 0 3 2.896811e+02 1.174499e+02 1.136072e+02
231 -2.727248e+02 -1.446163e+01 4.381232e+02 1.146244e+02 0.000000e+00 3.598098e+01 7.419986e+01 1.544806e+00 1 0 0 7 2.986731e+02 1.044951e+02 1.342587e+02
232 -2.886742e+02 -2.733325e+01 1.039224e+01 1.616576e+01 0.000000e+00 5.773485e+00 1.142772e+01 1.414609e+00 0 0 0 5 3.311407e+02 1.633195e+02 3.216297e+02
233 -3.299546e+02 -2.849991e+01 6.928160e+00 1.154697e+01 0.000000e+00 4.163319e+00 9.330693e+00 1.237525e+00 0 0 0 2 3.369247e+02 5.717930e+01 1.894271e+02
234 -3.507392e+02 -2.849991e+01 6.928160e+00 1.154697e+01 0.000000e+00 4.163319e+00 9.330693e+00 1.237525e+00 0 0 0 4 1.183338e+02 6.253996e+01 2.582231e+02
235 -3.614201e+02 -2.518511e+01 9.353016e+01 5.542545e+01 0.000000e+00 2.003324e+01 3.428315e+01 1.616696e+00 0 0 0 7 9.903030e+01 4.015663e+01 4.103017e+01
236 -4.749104e+02 -2.323802e+01 7.274568e+01 4.156909e+01 0.000000e+00 1.331661e+01 3.023490e+01 1.374871e+00 0 0 0 5 8.572871e+00 5.635467e+01 1.527464e+02
237 -5.148838e+02 -2.526915e+01 9.006608e+01 4.618788e+01 0.000000e+00 1.474218e+01 3.364229e+01 1.372911e+00 0 0 0 7 2.191488e+02 9.868598e+01 6.472831e+01
238 -5.437826e+02 -1.960913e+01 3.013750e+02 1.293261e+02 0.000000e+00 3.106972e+01 6.154014e+01 2.101491e+00 0 0 0 14 1.305107e+02 6.245934e+01 2.833187e+02
239 -5.948070e+02 -1.984776e+01 1.593477e+02 6.235363e+01 0.000000e+00 1.921799e+01 4.474843e+01 1.393426e+00 0 0 0 8 3.329493e+02 5.051607e+01 1.770020e+02
240 -6.248105e+02 -1.666661e+01 3.013750e+02 8.544757e+01 0.000000e+00 2.516604e+01 6.154014e+01 1.388485e+00 0 0 0 8 3.289181e+02 7.799201e+01 1.407669e+02
241 -6.529316e+02 -1.716566e+01 6.062140e+02 1.293261e+02 0.000000e+00 3.910657e+01 8.728064e+01 1.481727e+00 0 0 0 20 8.841085e+01 2.063999e+01 1.651470e+02
242 -6.751556e+02 -1.851846e+01 2.805905e+02 1.431824e+02 0.000000e+00 3.689614e+01 5.938016e+01 2.411284e+00 0 0 0 9 3.197470e+01 5.925672e+01 1.731306e+02
243 -6.976679e+02 -2.459992e+01 3.464080e+01 3.002212e+01 0.000000e+00 1.101511e+01 2.086406e+01 1.438939e+00 0 0 0 4 2.322573e+01 1.448692e+02 3.403801e+02
244 -7.091489e+02 -2.599992e+01 2.424856e+01 3.002212e+01 0.000000e+00 1.137245e+01 1.745613e+01 1.719861e+00 0 0 0 6 2.842164e+02 1.172573e+02 1.375149e+02
245 -7.162838e+02 -2.171993e+01 1.010357e+02 4.979556e+01 0.000000e+00 1.652266e+01 3.563217e+01 1.397489e+00 1 0 0 7 2.980290e+01 9.579342e+01 2.196837e+00
246 1.374639e-01 -2.999991e+01 4.041427e+00 7.773478e+00 0.000000e+00 2.645743e+00 7.126434e+00 1.090795e+00 1 0 0 3 3.517147e+02 9.852009e+01 1.152379e+02
247 -1.478012e+02 -2.933324e+01 1.039224e+01 1.616576e+01 0.000000e+00 5.773485e+00 1.142772e+01 1.414609e+00 0 0 0 3 2.588021e+02 7.276628e+01 2.078989e+02
248 -2.517009e+02 -1.218427e+01 8.136857e+02 1.354089e+02 0.000000e+00 4.018245e+01 1.011191e+02 1.339103e+00 1 0 0 6 1.689470e+02 6.586310e+01 6.519569e+01
249 -3.186964e+02 -2.999991e+01 3.464080e+00 6.928182e+00 0.000000e+00 2.309394e+00 6.597796e+00 1.050075e+00 0 0 0 2 2.783841e+02 5.669360e+01 1.698946e+02
250 -3.680596e+02 -2.849991e+01 1.385632e+01 1.616576e+01 0.000000e+00 5.773485e+00 1.319559e+01 1.225088e+00 0 0 0 5 1.039210e+02 7.188450e+01 3.542976e+02
251 -3.834006e+02 -2.449992e+01 4.849712e+01 3.925970e+01 0.000000e+00 1.404749e+01 2.468669e+01 1.590318e+00 0 0 0 6 2.862404e+02 8.965550e+01 1.490984e+02
252 -3.862461e+02 -2.399993e+01 2.771264e+01 3.925970e+01 0.000000e+00 1.604156e+01 1.866139e+01 2.103793e+00 0 0 0 6 1.408978e+02 2.414436e+01 9.814996e+01
253 -4.140921e+02 -2.523069e+01 4.503304e+01 4.156909e+01 0.000000e+00 1.446831e+01 2.378869e+01 1.747431e+00 0 0 0 3 6.295814e+01 6.676783e+01 2.737255e+02
254 -4.821891e+02 -2.553563e+01 9.699424e+01 5.080667e+01 0.000000e+00 1.527520e+01 3.491226e+01 1.455267e+00 0 0 0 9 3.150408e+02 6.784967e+01 1.427656e+02
